Repository: wonderingbiggy/OFETnow

# OFETNow-ML
Pre-trained machine-learning models and inference workflow for predicting organic field-effect transistor (OFET) performance from polymer structure and device parameters. For the database, please visit https://www.ofetnow.top/.

> **Machine-Learning Prediction of Carrier Mobility and Polarity Type of Polymer Semiconductors: from High-Fidelity Data to Experimental Realization**

Article DOI: [10.1021/jacs.6c11486](https://doi.org/10.1021/jacs.6c11486)

---

## Overview

OFETNow-ML provides two classification models:

- **Mobility Classifier** — predicts high vs. low charge-carrier mobility (threshold: 0.5 cm² V⁻¹ s⁻¹).
- **Carrier-Type Classifier** — predicts the dominant transport type (p-type / n-type / ambipolar).

Both models use device parameters, Morgan fingerprints (radius 8, 2048 bits), and RDKit molecular descriptors as input. This repository provides a database snapshot, the training matrices used for model fitting, pre-trained models, the inference pipeline, and example inputs.

---

## Quick Start

```bash

# Run on the included example (5 entries)
python examples/run_prediction.py

# Run on your own data
python examples/run_prediction.py --input data/your_input.json

# Run on your own CSV data
python examples/run_prediction.py --input data/your_input.csv
```

Results are saved to the `outputs/` directory. See `data/input_template.json` for the expected input format and `data/README.md` for detailed field descriptions.

Interactive Jupyter notebooks are available for generic prediction (`notebooks/OFETNow_generic_prediction.ipynb`) and for repeated cross-validation and model training (`notebooks/model_training_and_cv.ipynb`).

---

## Repository Structure

```
OFETNow-ML/
├── README.md
├── LICENSE
├── DATA_MODEL_LICENSE.md
├── requirements.txt
├── models/                 # Pre-trained models, ablation models, scalers, and feature lists of pre-trained models and ablation models
├── data/                   # Database snapshot, training matrices, input template, and example inputs

# Data Files

This folder contains the OFETNow database snapshot, processed training features and targets, an input template, and example inputs for the **OFETNow-ML** prediction workflow.

## Files

### `input_template.json`

A blank JSON template for running predictions on new polymer OFET candidates.

Input fields:

```text
entry_id
polymer_name
SMILES
Mn_Kda
N_AVE
PDI
Aspect_Ratio
Capacitance
GATE
Dielectric
Fabrication_Method
Solvent_of_Spin_Coating
Test_Environment
Type
S/D
Annealing_Temperature
```

`Mn_Kda` and `N_AVE` are both included for flexibility. Users may provide either value depending on available characterization data. The preprocessing workflow handles the feature conversion required by the released models.

For categorical variables, it is strongly recommended to use the feature names and category names provided in the feature-name files under `models/`. This helps the fitted one-hot encoder correctly recognize the input categories and improves prediction reliability.

### `example_input.json`

An example JSON input file with five polymer OFET entries for testing the prediction workflow.

### `ofetnow_export_fulldata.csv`
A snapshot of the complete OFETNow database as of June 3, 2026.

### `training_features.csv`

The processed training matrix contains 512 entries and the 2,213 columns listed in `models/all_features.txt`.

### `training_targets.csv`

The training targets contain the binary mobility labels (`labels1`) and three-class carrier-type labels (`labels2`).

The model-training notebook reads the released feature-name files directly to construct the 244-feature mobility-classifier matrix and the 334-feature carrier-type-classifier matrix.
The ten random seeds used for repeated cross-validation are archived in `models/cv_random_seeds.txt`.

## Input Format

JSON is the recommended input format for new predictions because it clearly preserves the field structure for each polymer OFET entry.

CSV input is also supported. The prediction workflow can read a `.csv` file and automatically convert it to the JSON list-of-records format before running inference.

Each JSON input file should contain a list of entries:

```json
[
  {
    "entry_id": "EX001",
    "polymer_name": "example_polymer",
    "SMILES": "example_smiles",
    "Mn_Kda": null,
    "N_AVE": null,
    "PDI": null,
    "Aspect_Ratio": null,
    "Capacitance": null,
    "GATE": "",
    "Dielectric": "",
    "Fabrication_Method": "",
    "Solvent_of_Spin_Coating": "",
    "Test_Environment": "",
    "Type": "",
    "S/D": "",
    "Annealing_Temperature": null
  }
]
```

Missing numerical values should be written as `null`. Missing categorical values should be written as an empty string `""` only when the value is genuinely unavailable.

## Citation

If you use these data or the prediction workflow, please cite the associated OFETNow-ML article: [10.1021/jacs.6c11486](https://doi.org/10.1021/jacs.6c11486).

File: data/future_blind.csv
entry_id,polymer_name,SMILES,Mn_Kda,PDI,Aspect_Ratio,Capacitance,GATE,Dielectric,Fabrication_Method,Solvent_of_Spin_Coating,Test_Environment,Type,S/D,Annealing_Temperature,max_mobility,C-TYPE,mobility_label
1,PTTAZ,O=C(OCC(CCCC)CCCCCC)NC1=C(SC2=C1SC(/C=N/C3=C(C#N)C=C(C4=CC=C(C(N(CC(CCCCCCCCCC)CCCCCCCC)C5=O)=C6C5=C(C7=CC=CS7)N(CC(CCCCCCCCCC)CCCCCCCC)C6=O)S4)S3)=C2NC(OCC(CCCCCC)CCCC)=O)/C=N/C8=C(C#N)C=CS8,33.5,1.9,9,10,Si,Surface Treated SiO2,Spin coating,Chloroform,Nitrogen,BG/TC,Au,25,0.00344,p,0
2,PBTAZ,O=C(OCC(CCCCCC)CCCC)NC1=C(/C=N/C2=C(C#N)C=C(C3=CC=C(C(N(CC(CCCCCCCCCC)CCCCCCCC)C4=O)=C5C4=C(C6=CC=CS6)N(CC(CCCCCCCCCC)CCCCCCCC)C5=O)S3)S2)SC(C7=CC(NC(OCC(CCCC)CCCCCC)=O)=C(S7)/C=N/C8=C(C#N)C=CS8)=C1,28.5,3.4,9,10,Si,Surface Treated SiO2,Spin coating ,Chloroform,Nitrogen,BG/TC,Au,25,0.00313,p,0
3,PTTAZ,O=C(OCC(CCCC)CCCCCC)NC1=C(SC2=C1SC(/C=N/C3=C(C#N)C=C(C4=CC=C(C(N(CC(CCCCCCCCCC)CCCCCCCC)C5=O)=C6C5=C(C7=CC=CS7)N(CC(CCCCCCCCCC)CCCCCCCC)C6=O)S4)S3)=C2NC(OCC(CCCCCC)CCCC)=O)/C=N/C8=C(C#N)C=CS8,33.5,1.9,9,10,Si,Surface Treated SiO2,Spin coating - annealing,Chloroform,Nitrogen,BG/TC,Au,90,0.00368,p,0
4,PBTAZ,O=C(OCC(CCCCCC)CCCC)NC1=C(/C=N/C2=C(C#N)C=C(C3=CC=C(C(N(CC(CCCCCCCCCC)CCCCCCCC)C4=O)=C5C4=C(C6=CC=CS6)N(CC(CCCCCCCCCC)CCCCCCCC)C5=O)S3)S2)SC(C7=CC(NC(OCC(CCCC)CCCCCC)=O)=C(S7)/C=N/C8=C(C#N)C=CS8)=C1,28.5,3.4,9,10,Si,Surface Treated SiO2,Spin coating - annealing,Chloroform,Nitrogen,BG/TC,Au,90,0.00324,p,0
5,PTTAZ,O=C(OCC(CCCC)CCCCCC)NC1=C(SC2=C1SC(/C=N/C3=C(C#N)C=C(C4=CC=C(C(N(CC(CCCCCCCCCC)CCCCCCCC)C5=O)=C6C5=C(C7=CC=CS7)N(CC(CCCCCCCCCC)CCCCCCCC)C6=O)S4)S3)=C2NC(OCC(CCCCCC)CCCC)=O)/C=N/C8=C(C#N)C=CS8,33.5,1.9,9,10,Si,Surface Treated SiO2,Spin coating - annealing,Chloroform,Nitrogen,BG/TC,Au,120,0.00224,p,0
6,PBTAZ,O=C(OCC(CCCCCC)CCCC)NC1=C(/C=N/C2=C(C#N)C=C(C3=CC=C(C(N(CC(CCCCCCCCCC)CCCCCCCC)C4=O)=C5C4=C(C6=CC=CS6)N(CC(CCCCCCCCCC)CCCCCCCC)C5=O)S3)S2)SC(C7=CC(NC(OCC(CCCC)CCCCCC)=O)=C(S7)/C=N/C8=C(C#N)C=CS8)=C1,28.5,3.4,9,10,Si,Surface Treated SiO2,Spin coating - annealing,Chloroform,Nitrogen,BG/TC,Au,120,0.00259,p,0
7,TVTDA-4FTVT,O=C(N(CCCC(CCCCCCCCCCCCCCCCCC)CCCCCCCCCCCCCCCCCC)C1=C2SC(C3=C(F)C(F)=C(/C=C/C4=C(F)C(F)=CS4)S3)=C1)C(C2C(N5CCCC(CCCCCCCCCCCCCCCCCC)CCCCCCCCCCCCCCCCCC)=O)C6=C5C=CS6,32,2.05,88,4.6,Al,PMMA,Spin coating - annealing,Chlorobenzene,Ambient,TG/BC,Au,250,0.82,n,1
8,TVTDA-2F2CNTVT,O=C(N(CCCC(CCCCCCCCCCCCCCCCCC)CCCCCCCCCCCCCCCCCC)C1=C2SC(C3=C(F)C(C#N)=C(/C=C/C4=C(C#N)C(F)=CS4)S3)=C1)C(C2C(N5CCCC(CCCCCCCCCCCCCCCCCC)CCCCCCCCCCCCCCCCCC)=O)C6=C5C=CS6,26,2.57,88,4.6,Al,PMMA,Spin coating - annealing,Chlorobenzene,Ambient,TG/BC,Au,250,0.028,n,0
9,TVTDA-4FTVT,O=C(N(CCCC(CCCCCCCCCCCCCCCCCC)CCCCCCCCCCCCCCCCCC)C1=C2SC(C3=C(F)C(F)=C(/C=C/C4=C(F)C(F)=CS4)S3)=C1)C(C2C(N5CCCC(CCCCCCCCCCCCCCCCCC)CCCCCCCCCCCCCCCCCC)=O)C6=C5C=CS6,32,2.05,88,4.6,Al,PMMA,Spin coating - annealing,Chlorobenzene,Ambient,TG/BC,Au,150,0.54,n,1
10,TVTDA-2F2CNTVT,O=C(N(CCCC(CCCCCCCCCCCCCCCCCC)CCCCCCCCCCCCCCCCCC)C1=C2SC(C3=C(F)C(C#N)=C(/C=C/C4=C(C#N)C(F)=CS4)S3)=C1)C(C2C(N5CCCC(CCCCCCCCCCCCCCCCCC)CCCCCCCCCCCCCCCCCC)=O)C6=C5C=CS6,26,2.57,88,4.6,Al,PMMA,Spin coating - annealing,Chlorobenzene,Ambient,TG/BC,Au,150,0.031,n,0
11,TVTDA-4FTVT,O=C(N(CCCC(CCCCCCCCCCCCCCCCCC)CCCCCCCCCCCCCCCCCC)C1=C2SC(C3=C(F)C(F)=C(/C=C/C4=C(F)C(F)=CS4)S3)=C1)C(C2C(N5CCCC(CCCCCCCCCCCCCCCCCC)CCCCCCCCCCCCCCCCCC)=O)C6=C5C=CS6,32,2.05,88,4.6,Al,PMMA,Spin coating - annealing,Chlorobenzene,Ambient,TG/BC,Au,200,0.83,n,1
12,TVTDA-2F2CNTVT,O=C(N(CCCC(CCCCCCCCCCCCCCCCCC)CCCCCCCCCCCCCCCCCC)C1=C2SC(C3=C(F)C(C#N)=C(/C=C/C4=C(C#N)C(F)=CS4)S3)=C1)C(C2C(N5CCCC(CCCCCCCCCCCCCCCCCC)CCCCCCCCCCCCCCCCCC)=O)C6=C5C=CS6,26,2.57,88,4.6,Al,PMMA,Spin coating - annealing,Chlorobenzene,Ambient,TG/BC,Au,200,0.048,n,0
13,DPPTVT-CN1,O=C1N(CC(CCCCCCCCCC)CCCCCCCC)C(C2=CC=CS2)=C3C1=C(C4=CC=C(C5=CC=C(/C(C#N)=C/C6=CC=CS6)S5)S4)N(CC(CCCCCCCCCC)CCCCCCCC)C3=O,27.9,2.72,20,10,n++-Si,Surface Treated SiO2,Spin coating - annealing,Chloroform,Nitrogen,BG/TC,Au,150,0.53,n,1
14,DPPTVT-CN2,O=C1N(CC(CCCCCCCCCC)CCCCCCCC)C(C2=CC=CS2)=C3C1=C(C4=CC=C(C5=CC=C(/C(C#N)=C(C#N)/C6=CC=CS6)S5)S4)N(CC(CCCCCCCCCC)CCCCCCCC)C3=O,31.4,2.59,20,10,n++-Si,Surface Treated SiO2,Spin coating - annealing,Chloroform,Nitrogen,BG/TC,Au,150,1.03,n,1
15,PTDPP-CNTT,O=C1N(CCCCC(CCCCCCCCCCCC)CCCCCCCCCC)C(C2=CC=CS2)=C3C1=C(C4=CC=C(/C=C(C#N)/C5=CC(SC(C(C#N)=C)=C6)=C6S5)S4)N(CCCCC(CCCCCCCCCC)CCCCCCCCCCCC)C3=O,54.9,1.64,28.8,2.56,Al,PMMA,Spin coating - annealing,o-DCB,Ambient,TG/BC,Au,180,0.0053,Ambipolar,0
16,PFDPP-CNTT,O=C1N(CCCCC(CCCCCCCCCCCC)CCCCCCCCCC)C(C2=CC=CO2)=C3C1=C(C4=CC=C(/C=C(C#N)/C5=CC(SC(C(C#N)=C)=C6)=C6S5)O4)N(CCCCC(CCCCCCCCCC)CCCCCCCCCCCC)C3=O,10.5,1.88,28.8,2.56,Al,PMMA,Spin coating - annealing,o-DCB,Ambient,TG/BC,Au,140,0.0018,Ambipolar,0
17,DPPF-NTz,O=C1N(CC(CCCCCCCCCC)CCCCCCCC)C(C2=CC=CO2)=C3C1=C(C4=CC=C(C5=CC(C6=NSN=C6C=C7)=C7C8=NSN=C85)O4)N(CC(CCCCCCCCCC)CCCCCCCC)C3=O,34,1.33,16.7,17.3,n+-Si,Surface Treated SiO2,Spin coating - annealing,Chloroform,Nitrogen,BG/TC,Au,150,0.00042,n,0
18,DPPF-NTz,O=C1N(CC(CCCCCCCCCC)CCCCCCCC)C(C2=CC=CO2)=C3C1=C(C4=CC=C(C5=CC(C6=NSN=C6C=C7)=C7C8=NSN=C85)O4)N(CC(CCCCCCCCCC)CCCCCCCC)C3=O,34,1.33,16.7,17.3,n+-Si,Surface Treated SiO2,Spin coating - annealing,Chloroform,Nitrogen,BG/TC,Au,200,0.0011,n,0
19,DPPF-NTz,O=C1N(CC(CCCCCCCCCC)CCCCCCCC)C(C2=CC=CO2)=C3C1=C(C4=CC=C(C5=CC(C6=NSN=C6C=C7)=C7C8=NSN=C85)O4)N(CC(CCCCCCCCCC)CCCCCCCC)C3=O,34,1.33,16.7,17.3,n+-Si,Surface Treated SiO2,Spin coating - annealing,Chloroform,Nitrogen,BG/TC,Au,250,0.0013,n,0
20,IID-PVP,O=C(N1CC(CCCCCCCCCCCC)CCCCCCCCCC)/C(C2=C1C=CC=C2)=C3C4=C(C=C(C5=CC=C(/C=C/C6=CC=CC=C6)C=C5)C=C4)N(CC(CCCCCCCCCC)CCCCCCCCCCCC)C\3=O,36.9,2.5,20,10,n++-Si,Surface Treated SiO2,Spin coating - annealing,Chloroform,Nitrogen,BG/BC,Au,150,0.4,p,0
21,IID-PVPCN,O=C(N1CC(CCCCCCCCCCCC)CCCCCCCCCC)/C(C2=C1C=CC=C2)=C3C4=C(C=C(C5=CC=C(/C=C(C#N)/C6=CC=CC=C6)C=C5)C=C4)N(CC(CCCCCCCCCC)CCCCCCCCCCCC)C\3=O,32.9,2.8,20,10,n++-Si,Surface Treated SiO2,Spin coating - annealing,Chloroform,Nitrogen,BG/BC,Au,150,0.62,n,1
22,IID-PVPCN2,O=C(N1CC(CCCCCCCCCCCC)CCCCCCCCCC)/C(C2=C1C=CC=C2)=C3C4=C(C=C(C5=CC=C(/C(C#N)=C(C#N)/C6=CC=CC=C6)C=C5)C=C4)N(CC(CCCCCCCCCC)CCCCCCCCCCCC)C\3=O,29.7,3.2,20,10,n++-Si,Surface Treated SiO2,Spin coating - annealing,Chloroform,Nitrogen,BG/BC,Au,150,0.83,n,1
23,P[(iITT)(C1C10C12)(C12)],O=C(N1CC(CCCCCCCCCCCC)CCCCCCCCCC)/C(C2=C1C=CC=C2)=C3C4=C(C=C(C5=CC(SC=C6)=C6S5)C=C4)N(CCCCCCCCCCCC)C\3=O,17.1,2.9,6.6,10,n+-Si,Surface Treated SiO2,Spin coating - annealing,Chlorobenzene,Nitrogen,BG/TC,Au,150,0.12,p,0
24,P[(iITT)(C1C10C10)(C12)],O=C(N1CC(CCCCCCCCCC)CCCCCCCCCC)/C(C2=C1C=CC=C2)=C3C4=C(C=C(C5=CC(SC=C6)=C6S5)C=C4)N(CCCCCCCCCCCC)C\3=O,12.2,2.4,6.6,10,n+-Si,Surface Treated SiO2,Spin coating - annealing,Chlorobenzene,Nitrogen,BG/TC,Au,150,0.036,p,0
25,P[(iITT)(C2C10C10)(C12)],O=C(N1CCC(CCCCCCCCCC)CCCCCCCCCC)/C(C2=C1C=CC=C2)=C3C4=C(C=C(C5=CC(SC=C6)=C6S5)C=C4)N(CCCCCCCCCCCC)C\3=O,7.2,2.3,6.6,10,n+-Si,Surface Treated SiO2,Spin coating - annealing,Chlorobenzene,Nitrogen,BG/TC,Au,150,0.053,p,0
26,P[(iITT)(C3C10C10)(C12)],O=C(N1CCCC(CCCCCCCCCC)CCCCCCCCCC)/C(C2=C1C=CC=C2)=C3C4=C(C=C(C5=CC(SC=C6)=C6S5)C=C4)N(CCCCCCCCCCCC)C\3=O,16,2.3,6.6,10,n+-Si,Surface Treated SiO2,Spin coating - annealing,Chlorobenzene,Nitrogen,BG/TC,Au,150,0.024,p,0
27,P[(iITT)(C4C10C10)(C12)],O=C(N1CCCCC(CCCCCCCCCC)CCCCCCCCCC)/C(C2=C1C=CC=C2)=C3C4=C(C=C(C5=CC(SC=C6)=C6S5)C=C4)N(CCCCCCCCCCCC)C\3=O,24.6,3.6,6.6,10,n+-Si,Surface Treated SiO2,Spin coating - annealing,Chlorobenzene,Nitrogen,BG/TC,Au,150,0.1,p,0
28,PBFNDI-T,O=C1C2=C3C(C(N1CCCC(CCCCCCCCC(F)(F)C(F)(F)C(F)(F)F)CCCCCCCCC(F)(F)C(F)(F)C(F)(F)F)=O)=C(C4=CC=CS4)C=C5C3=C(C(N(CCCC(CCCCCCCCC(F)(C(F)(C(F)(F)F)F)F)CCCCCCCCC(F)(C(F)(C(F)(F)F)F)F)C5=O)=O)C=C2,43,6.4,28,11,Si,Surface Treated SiO2,Spin coating - annealing,o-DCB,Nitrogen,BG/BC,Au,180,0.00024,n,0
29,PBFNDI-BT,O=C1C2=C3C(C(N1CCCC(CCCCCCCCC(F)(F)C(F)(F)C(F)(F)F)CCCCCCCCC(F)(F)C(F)(F)C(F)(F)F)=O)=C(C4=CC=C(C5=CC=CS5)S4)C=C6C3=C(C(N(CCCC(CCCCCCCCC(F)(C(F)(C(F)(F)F)F)F)CCCCCCCCC(F)(C(F)(C(F)(F)F)F)F)C6=O)=O)C=C2,35,1.3,28,11,Si,Surface Treated SiO2,Spin coating - annealing,o-DCB,Nitrogen,BG/BC,Au,200,0.0182,n,0
30,PBFNDI-TVT,O=C1C2=C3C(C(N1CCCC(CCCCCCCCC(F)(F)C(F)(F)C(F)(F)F)CCCCCCCCC(F)(F)C(F)(F)C(F)(F)F)=O)=C(C4=CC=C(/C=C/C5=CC=CS5)S4)C=C6C3=C(C(N(CCCC(CCCCCCCCC(F)(C(F)(C(F)(F)F)F)F)CCCCCCCCC(F)(C(F)(C(F)(F)F)F)F)C6=O)=O)C=C2,29,1.9,28,11,Si,Surface Treated SiO2,Spin coating - annealing,o-DCB,Nitrogen,BG/BC,Au,200,0.00298,n,0

File: data/ofetnow_export_fulldata.csv (part 1 of 5)
Compound name,Compound id,Device id,Publish year,Doi,Journal name,Smiles,Mn(Kda),Dispersity(Đ),π-π Spacing,d(100),Device architectures,Channel length(μm),Channel width(μm),Ratio of channel length and width,Materials of dielectric layer,Thickness of dielectric layer(μm),Capacitance of unit area(nF),Materials of source and drain electrodes,Materials of gate electrodes,Fabrication method,Annealing temperature,Spin coating solvent,Spin coating speed(rpm),Test environment,Type of carriers,HOMO (eV),LUMO (eV),Max hole mobility (cm²V⁻¹s⁻¹),Mean hole mobility (cm²V⁻¹s⁻¹),Hole threshold voltage(V),Hole on and off ratio,Max electron mobility (cm²V⁻¹s⁻¹),Mean electron mobility (cm²V⁻¹s⁻¹),Electron threshold voltage(V),Electron on and off ratio,Max mobility (cm²V⁻¹s⁻¹),Comments
IIDDT,1,1,2012,10.1021/cm300117x,Chemistry of materials,O=C1N(CC(CCCCCCCC)CCCCCCCCCC)C2=CC([H])=CC=C2/C1=C3C(C=CC(C4=CC=C(C5=CC=C([H])S5)S4)=C6)=C6N(CC(CCCCCCCC)CCCCCCCCCC)C/3=O,33.7,5.4,3.45,19.85,BG/TC,60.0,3000.0,50.0,OTS-modified SiO2,300.0,11.0,Au,Si,"Spin coating - annealing
",150.0,TCB,,Ambient,p,-5.65,-3.78,1.06,0.66,-18.0,1000000-10000000,,,,,1.06,
IID-Se,2,2,2012,10.1021/cm300117x,Chemistry of materials,O=C1N(CC(CCCCCCCC)CCCCCCCCCC)C2=CC([H])=CC=C2/C1=C3C(C=CC(C4=CC=C(C5=CC=C[Se]5)[Se]4)=C6)=C6N(CC(CCCCCCCC)CCCCCCCCCC)C/3=O,26.7,3.5,3.4,19.74,BG/TC,60.0,3000.0,50.0,OTS-modified SiO2,300.0,11.0,Au,Si,"Spin coating - annealing
",160.0,TCB,,Ambient,p,-5.56,-3.79,0.66,0.46,-10.0,100000-1000000,,,,,0.66,
IID-BDT,3,3,2012,10.1021/cm300117x,Chemistry of materials,O=C1N(CC(CCCCCCCC)CCCCCCCCCC)C2=CC([H])=CC=C2/C1=C3C(C=CC(C(S4)=CC5=C4C=C(C=CS6)C6=C5)=C7)=C7N(CC(CCCCCCCC)CCCCCCCCCC)C/3=O,27.3,4.7,3.59,19.79,BG/TC,60.0,3000.0,50.0,OTS-modified SiO2,300.0,11.0,Au,Si,"Spin coating - annealing
",150.0,TCE,,Ambient,p,-5.84,-3.77,0.48,0.37,-28.0,1000000-10000000,,,,,0.48,
IID-NDT,4,4,2012,10.1021/cm300117x,Chemistry of materials,O=C1N(CC(CCCCCCCC)CCCCCCCCCC)C2=CC([H])=CC=C2/C1=C3C(C=CC(C4=CC5=C(C(C=CC6=C7SC=C6)=C7C=C5)S4)=C8)=C8N(CC(CCCCCCCC)CCCCCCCCCC)C/3=O,24.8,3.5,3.65,19.46,BG/TC,60.0,3000.0,50.0,OTS-modified SiO2,300.0,11.0,Au,Si,"Spin coating - annealing
",200.0,TCB,,Ambient,p,-5.9,-3.75,0.32,0.25,-30.0,1000000-10000000,,,,,0.32,
IID-TT,5,5,2012,10.1021/cm300117x,Chemistry of materials,O=C1N(CC(CCCCCCCC)CCCCCCCCCC)C2=CC([H])=CC=C2/C1=C3C(C=CC(C4=CC(SC=C5)=C5S4)=C6)=C6N(CC(CCCCCCCC)CCCCCCCCCC)C/3=O,25.5,3.5,,,BG/TC,60.0,3000.0,50.0,OTS-modified SiO2,300.0,11.0,Au,Si,"Spin coating - annealing
",150.0,TCE,,Ambient,p,-5.7,-3.73,0.34,0.31,-6.0,100000-1000000,,,,,0.34,
IIDDT-Me,6,6,2012,10.1021/cm300117x,Chemistry of materials,O=C1N(CC(CCCCCCCC)CCCCCCCCCC)C2=CC([H])=CC=C2/C1=C3C(C=CC(C4=CC(C)=C(C5=C(C)C=C([H])S5)S4)=C6)=C6N(CC(CCCCCCCC)CCCCCCCCCC)C/3=O,20.1,3.9,,,BG/TC,60.0,3000.0,50.0,OTS-modified SiO2,300.0,11.0,Au,Si,"Spin coating - annealing
",150.0,TCE,,Ambient,p,-5.54,-3.78,0.11,0.091,-5.0,100000-1000000,,,,,0.11,
IIDT,7,7,2012,10.1021/cm300117x,Chemistry of materials,O=C1N(CC(CCCCCCCC)CCCCCCCCCC)C2=CC([H])=CC=C2/C1=C3C(C=CC(C4=CC=CS4)=C5)=C5N(CC(CCCCCCCC)CCCCCCCCCC)C/3=O,19.6,3.1,,21.86,BG/TC,60.0,3000.0,50.0,OTS-modified SiO2,300.0,11.0,Au,Si,"Spin coating - annealing
",150.0,TCE,,Ambient,p,-5.8,-3.81,0.019,0.015,-20.0,100000,,,,,0.019,
IID-T3,8,8,2012,10.1021/cm300117x,Chemistry of materials,O=C1N(CC(CCCCCCCC)CCCCCCCCCC)C2=CC([H])=CC=C2/C1=C3C(C=CC(C4=CC=C(C5=CC=C(C6=CC=CS6)S5)S4)=C7)=C7N(CC(CCCCCCCC)CCCCCCCCCC)C/3=O,38.8,3.4,,,BG/TC,60.0,3000.0,50.0,OTS-modified SiO2,300.0,11.0,Au,Si,"Spin coating - annealing
",150.0,TCE,,Ambient,p,-5.48,-3.7,0.061,0.048,-4.0,100000,,,,,0.061,
IID-TTT,9,9,2012,10.1021/cm300117x,Chemistry of materials,O=C1N(CC(CCCCCCCC)CCCCCCCCCC)C2=CC([H])=CC=C2/C1=C3C(C=CC(C4=CC(SC5=C6SC=C5)=C6S4)=C7)=C7N(CC(CCCCCCCC)CCCCCCCCCC)C/3=O,26.6,3.7,,,BG/TC,60.0,3000.0,50.0,OTS-modified SiO2,300.0,11.0,Au,Si,"Spin coating - annealing
",200.0,TCE,,Ambient,p,-5.44,-3.72,0.00103,,-4.0,10000,,,,,0.00103,
IID-TBT,10,10,2012,10.1021/cm300117x,Chemistry of materials,O=C1N(CC(CCCCCCCC)CCCCCCCCCC)C2=CC([H])=CC=C2/C1=C3C(C=CC(C(S4)=CC5=C4C6=C(C=C5)C=CS6)=C7)=C7N(CC(CCCCCCCC)CCCCCCCCCC)C/3=O,11.2,2.5,,,BG/TC,60.0,3000.0,50.0,OTS-modified SiO2,300.0,11.0,Au,Si,"Spin coating - annealing
",150.0,TCE,,Ambient,p,-5.55,-3.7,0.000135,,-16.0,1000,,,,,0.000135,
PIIDDTE-I,11,11,2013,10.1039/C3PY00735A,Polymer Chemistry,O=C1N(CC(CCCCCCCC)CCCCCCCCCC)C2=CC([H])=CC=C2/C1=C3C(C=CC(C4=CC=C(/C=C/C5=CC=CS5)S4)=C6)=C6N(CC(CCCCCCCC)CCCCCCCCCC)C/3=O,9.5,2.78,3.94,19.84,BG/TC,100.0,1500.0,15.0,OTS-modified SiO2,300.0,,Au,Si,"Spin coating - annealing
",230.0,TCE,1000,Ambient,p,-5.44,-3.6,0.38,0.29,-4.0,>1000000,,,,,0.38,
PIIDDTE-II,12,12,2013,10.1039/C3PY00735A,Polymer Chemistry,O=C1N(CC(CCCCCCCCCCCC)CCCCCCCCCC)C2=CC([H])=CC=C2/C1=C3C(C=CC(C4=CC=C(/C=C/C5=CC=CS5)S4)=C6)=C6N(CC(CCCCCCCCCCCC)CCCCCCCCCC)C/3=O,13.4,7.02,3.86,22.37,BG/TC,100.0,1500.0,15.0,OTS-modified SiO2,300.0,,Au,Si,"Spin coating - annealing
",230.0,TCE,1000,Ambient,p,-5.54,-3.69,0.58,0.45,1.0,>10000000,,,,,0.58,
PIIDDTE-III,13,13,2013,10.1039/C3PY00735A,Polymer Chemistry,O=C1N(CC(CCCCCCCCCCCC)CCCCCCCCCC)C2=CC([H])=CC=C2/C1=C3C(C=CC(C4=CC=C(/C=C/C5=CC=CS5)S4)=C6)=C6N(CC(CCCCCCCCCCCC)CCCCCCCCCC)C/3=O,98.8,3.31,3.84,21.46,BG/TC,100.0,1500.0,15.0,OTS-modified SiO2,300.0,,Au,Si,"Spin coating - annealing
",230.0,TCE,1000,Ambient,p,-5.54,-3.65,2.2,1.7,2.5,>1000000,,,,,2.2,
PIIG-T2,14,14,2019,10.1002/adfm.201805994,Advanced Functional Materials,O=C1N(CC(CCCCCCCC)CCCCCCCCCC)C2=CC([H])=CC=C2/C1=C3C(C=CC(C4=CC=C(C5=CC=CS5)S4)=C6)=C6N(CC(CCCCCCCC)CCCCCCCCCC)C/3=O,119.0,3.58,3.81,19.22,TG/BC,,,,PMMA,,,Ni/Au,Al,"Spin coating - annealing
",250.0,Chlorobenzene,2000,Nitrogen,p,-5.63,-3.99,0.09,,-37.01,,0.01,,49.58,,0.09,
PIIG-iFT2,15,15,2019,10.1002/adfm.201805994,Advanced Functional Materials,FC1=C(C2=C(F)C=CS2)SC(C3=CC(N(CC(CCCCCCCC)CCCCCCCCCC)C/4=O)=C(C=C3)C4=C(C5=CC=C([H])C=C5N6CC(CCCCCCCC)CCCCCCCCCC)/C6=O)=C1,128.0,3.06,3.69,19.32,TG/BC,,,,PMMA,,,Ni/Au,Al,"Spin coating - annealing
",250.0,Chlorobenzene,2000,Nitrogen,ambipolar,-5.8,-4.17,0.12,,-44.96,,0.05,,43.4,,0.12,
PIIG-oFT2,16,16,2019,10.1002/adfm.201805994,Advanced Functional Materials,O=C1N(CC(CCCCCCCC)CCCCCCCCCC)C2=CC([H])=CC=C2/C1=C3C(C=CC(C4=C(F)C=C(C5=CC(F)=CS5)S4)=C6)=C6N(CC(CCCCCCCC)CCCCCCCCCC)C/3=O,81.0,3.11,3.64,20.46,TG/BC,,,,PMMA,,,Ni/Au,Al,"Spin coating - annealing
",250.0,Chlorobenzene,2000,Nitrogen,ambipolar,-5.86,-4.18,0.09,,-41.54,,0.09,,41.98,,0.09,
P2TIF,17,17,2019,10.1021/acsaelm.9b00396,ACS Applied Electronic Materials,O=C1N(CC(CCCCCCCCCCCC)CCCCCCCCCC)C2=CC([H])=CC=C2/C1=C3C(C=CC(C4=CC(F)=C(C5=C(F)C=CS5)S4)=C6)=C6N(CC(CCCCCCCCCCCC)CCCCCCCCCC)C/3=O,109.6,1.35,,23.3,BG/TC,100.0,1000.0,10.0,OTS-modified SiO2,300.0,10.0,Au,Si,"Spin coating - annealing
",240.0,Chloroform,800,Ambient,p,-5.69,-3.82,0.14,0.12,-25.3,>10000,,,,,0.14,
P4TIF,18,18,2019,10.1021/acsaelm.9b00396,ACS Applied Electronic Materials,O=C1N(CC(CCCCCCCCCCCC)CCCCCCCCCC)C2=CC([H])=CC=C2/C1=C3C(C=CC(C4=CC(CCCCCCCCCCCC)=C(C5=C(F)C=C(C6=C(F)C=C(S6)C7=C(CCCCCCCCCCCC)C=CS7)S5)S4)=C8)=C8N(CC(CCCCCCCCCCCC)CCCCCCCCCC)C/3=O,142.1,1.6,,26.4,BG/TC,100.0,1000.0,10.0,OTS-modified SiO2,300.0,10.0,Au,Si,"Spin coating - annealing
",240.0,Chloroform,800,Ambient,p,-5.41,-3.82,0.49,0.41,-7.6,>10000,,,,,0.49,
P6TIF,19,19,2019,10.1021/acsaelm.9b00396,ACS Applied Electronic Materials,O=C1N(CC(CCCCCCCCCCCC)CCCCCCCCCC)C2=CC([H])=CC=C2/C1=C3C(C=CC(C4=CC(CCCCCCCCCCCC)=C(C5=CC(CCCCCCCCCCCC)=C(C6=CC(F)=C(S6)C7=C(F)C=C(C8=C(CCCCCCCCCCCC)C=C(C9=C(CCCCCCCCCCCC)C=CS9)S8)S7)S5)S4)=C%10)=C%10N(CC(CCCCCCCCCCCC)CCCCCCCCCC)C/3=O,156.1,1.35,,26.5,BG/TC,100.0,1000.0,10.0,OTS-modified SiO2,300.0,10.0,Au,Si,"Spin coating - annealing
",210.0,Chloroform,800,Ambient,p,-5.26,-3.83,0.068,0.065,-3.9,>10000,,,,,0.068,
PIDTE-S3,20,20,2015,10.1002/pola.27555,"Journal of Polymer Science, Part A: Polymer Chemistry",O=C1N(CCCC(CCCCCCCCCC)CCCCCCCCCCCC)C2=CC([H])=CC=C2/C1=C3C(C=CC(C4=CC=C(/C=C/C5=CC=CS5)S4)=C6)=C6N(CCCC(CCCCCCCCCCCC)CCCCCCCCCC)C/3=O,301.0,3.71,3.99,25.83,BG/TC,100.0,1500.0,15.0,OTS-modified SiO2,300.0,,Au,Si,Spin coating,,TCE,1000,Ambient,p,-5.49,-3.89,1.06,1.01,-11.0,1000000,,,,,1.06,
PIDTE-S6,21,21,2015,10.1002/pola.27555,"Journal of Polymer Science, Part A: Polymer Chemistry",O=C1N(CCCCCCC(CCCCCCCCCCCC)CCCCCCCCCC)C2=CC([H])=CC=C2/C1=C3C(C=CC(C4=CC=C(/C=C/C5=CC=CS5)S4)=C6)=C6N(CCCCCCC(CCCCCCCCCCCC)CCCCCCCCCC)C/3=O,326.0,3.61,3.81,29.93,BG/TC,100.0,1500.0,15.0,OTS-modified SiO2,300.0,,Au,Si,Spin coating,,TCE,1000,Ambient,p,-5.44,-3.86,1.15,1.09,-4.5,1000000,,,,,1.15,
PIDTE-S3,20,22,2015,10.1002/pola.27555,"Journal of Polymer Science, Part A: Polymer Chemistry",O=C1N(CCCC(CCCCCCCCCC)CCCCCCCCCCCC)C2=CC([H])=CC=C2/C1=C3C(C=CC(C4=CC=C(/C=C/C5=CC=CS5)S4)=C6)=C6N(CCCC(CCCCCCCCCCCC)CCCCCCCCCC)C/3=O,301.0,3.71,3.99,25.83,BG/TC,100.0,1500.0,15.0,OTS-modified SiO2,300.0,,Au,Si,"Spin coating - annealing
",230.0,TCE,1000,Ambient,p,-5.49,-3.89,1.89,1.52,-13.0,1000000-10000000,,,,,1.89,
PIDTE-S6,21,23,2015,10.1002/pola.27555,"Journal of Polymer Science, Part A: Polymer Chemistry",O=C1N(CCCCCCC(CCCCCCCCCCCC)CCCCCCCCCC)C2=CC([H])=CC=C2/C1=C3C(C=CC(C4=CC=C(/C=C/C5=CC=CS5)S4)=C6)=C6N(CCCCCCC(CCCCCCCCCCCC)CCCCCCCCCC)C/3=O,326.0,3.61,3.81,29.93,BG/TC,100.0,1500.0,15.0,OTS-modified SiO2,300.0,,Au,Si,"Spin coating - annealing
",230.0,TCE,1000,Ambient,p,-5.44,-3.86,4.07,3.85,-6.0,10000000,,,,,4.07,
IID24-CNTVT,22,24,2018,10.1021/acsami.8b03131,ACS Applied Materials & Interfaces,O=C1N(CC(CCCCCCCCCCCC)CCCCCCCCCC)C2=CC([H])=CC=C2/C1=C3C(C=CC(C4=CC=C(/C=C(C#N)/C5=CC=CS5)S4)=C6)=C6N(CC(CCCCCCCCCCCC)CCCCCCCCCC)C/3=O,66.0,2.15,3.59,23.5,TG/BC,,,,PMMA,,,Ni/Au,Al,"Spin coating - annealing
",310.0,DCB:2-Methoxyethanol(9:1),1500,Nitrogen,n,-5.17,-3.97,,0.26,,,1.07,0.83,42.0,600,1.07,
P-24-IID-TVT,23,25,2015,10.1039/C5CC02104A,Chemistry Communication,O=C1N(CC(CCCCCCCCCCCC)CCCCCCCCCC)C2=CC([H])=CC=C2/C1=C3C(C=CC(C4=CC=C(/C=C/C5=CC=CS5)S4)=C6)=C6N(CC(CCCCCCCCCCCC)CCCCCCCCCC)C/3=O,108.0,2.98,,21.8,TG/BC,100.0,1000.0,10.0,OTS-modified SiO2,100.0,,Au,Si,"Spin coating - annealing
",170.0,Toluene,2000,Nitrogen,p,-5.32,-3.45,1.11,0.86,-2.0,100000,,,,,1.11,
P-24-IID-SVS,24,26,2015,10.1039/C5CC02104A,Chemistry Communication,O=C1N(CC(CCCCCCCCCCCC)CCCCCCCCCC)C2=CC([H])=CC=C2/C1=C3C(C=CC(C4=CC=C(/C=C/C5=CC=C[Se]5)[Se]4)=C6)=C6N(CC(CCCCCCCCCCCC)CCCCCCCCCC)C/3=O,189.0,2.29,,21.8,TG/BC,100.0,1000.0,10.0,OTS-modified SiO2,100.0,,Au,Si,"Spin coating - annealing
",170.0,Toluene,2000,Nitrogen,p,-5.36,-3.49,0.72,0.47,-8.0,100000,,,,,0.72,
P-29-IID-TVT,25,27,2015,10.1039/C5CC02104A,Chemistry Communication,O=C1N(CCCCCCC(CCCCCCCCCCCC)CCCCCCCCCC)C2=CC([H])=CC=C2/C1=C3C(C=CC(C4=CC=C(/C=C/C5=CC=CS5)S4)=C6)=C6N(CCCCCCC(CCCCCCCCCCCC)CCCCCCCCCC)C/3=O,81.0,2.72,,27.6,TG/BC,100.0,1000.0,10.0,OTS-modified SiO2,100.0,,Au,Si,"Spin coating - annealing
",170.0,Toluene,2000,Nitrogen,p,-5.31,-3.44,2.13,1.69,10.0,100000,,,,,2.13,
P-29-IID-SVS,26,28,2015,10.1039/C5CC02104A,Chemistry Communication,O=C1N(CCCCCCC(CCCCCCCCCCCC)CCCCCCCCCC)C2=CC([H])=CC=C2/C1=C3C(C=CC(C4=CC=C(/C=C/C5=CC=C[Se]5)[Se]4)=C6)=C6N(CCCCCCC(CCCCCCCCCCCC)CCCCCCCCCC)C/3=O,295.0,2.36,,27.6,TG/BC,100.0,1000.0,10.0,OTS-modified SiO2,100.0,,Au,Si,"Spin coating - annealing
",170.0,Toluene,2000,Nitrogen,p,-5.35,-3.48,5.83,5.1,14.0,100000,,,,,5.83,
PIIG-p,27,29,2016,10.1002/adfm.201504908,Advanced Functional Materials,O=C1N(CC(CCCCCCCCCCCC)CCCCCCCCCC)C2=CC([H])=CC=C2/C1=C3C(C=CC(C4=CC=C(C=CC=C5)C5=C4)=C6)=C6N(CC(CCCCCCCCCCCC)CCCCCCCCCC)C/3=O,72.0,1.25,,20.88,TG/BC,20.0,1000.0,50.0,PMMA,500.0,,Ni/Au,Al,"Spin coating - annealing
",250.0,TCB,1400,Nitrogen,p,-5.56,-3.59,0.022,0.019,-37.61,,,,,,0.022,
PIIG-T,28,30,2016,10.1002/adfm.201504908,Advanced Functional Materials,O=C1N(CC(CCCCCCCC)CCCCCCCCCC)C2=CC([H])=CC=C2/C1=C3C(C=CC(C4=CC=C(C5=CC=C([H])S5)S4)=C6)=C6N(CC(CCCCCCCC)CCCCCCCCCC)C/3=O,34.0,2.69,3.63,19.57,TG/BC,20.0,1000.0,50.0,PMMA,500.0,,Ni/Au,Al,"Spin coating - annealing
",250.0,TCB,1400,Nitrogen,p,-5.37,-3.59,0.65,0.48,-43.45,,0.034,0.03,45.8,,0.65,
PIIG-VT,29,31,2016,10.1002/adfm.201504908,Advanced Functional Materials,O=C1N(CC(CCCCCCCC)CCCCCCCCCC)C2=CC([H])=CC=C2/C1=C3C(C=CC(C4=CC=C(/C=C/C5=CC=C([H])S5)S4)=C6)=C6N(CC(CCCCCCCC)CCCCCCCCCC)C/3=O,13.0,1.52,,21.4,TG/BC,20.0,1000.0,50.0,PMMA,500.0,,Ni/Au,Al,"Spin coating - annealing
",250.0,TCB,1400,Nitrogen,p,-5.4,-3.59,0.00082,0.00057,-41.38,,0.0011,0.00074,23.1,,0.00082,
PIIG-p,27,32,2016,10.1002/adfm.201504908,Advanced Functional Materials,O=C1N(CC(CCCCCCCCCCCC)CCCCCCCCCC)C2=CC([H])=CC=C2/C1=C3C(C=CC(C4=CC=C(C=CC=C5)C5=C4)=C6)=C6N(CC(CCCCCCCCCCCC)CCCCCCCCCC)C/3=O,72.0,1.25,,20.88,TG/BC,20.0,1000.0,50.0,CYTOP,380.0,,Ni/Au,Al,"Spin coating - annealing
",250.0,TCB,1400,Nitrogen,p,-5.56,-3.59,0.013,0.011,-28.67,,,,,,0.013,
PIIG-T,28,33,2016,10.1002/adfm.201504908,Advanced Functional Materials,O=C1N(CC(CCCCCCCC)CCCCCCCCCC)C2=CC([H])=CC=C2/C1=C3C(C=CC(C4=CC=C(C5=CC=C([H])S5)S4)=C6)=C6N(CC(CCCCCCCC)CCCCCCCCCC)C/3=O,34.0,2.69,3.63,19.57,TG/BC,20.0,1000.0,50.0,CYTOP,380.0,,Ni/Au,Al,"Spin coating - annealing
",250.0,TCB,1400,Nitrogen,p,-5.37,-3.59,0.86,0.67,-41.01,,0.012,0.0093,58.6,,0.86,
PIIG-VT,29,34,2016,10.1002/adfm.201504908,Advanced Functional Materials,O=C1N(CC(CCCCCCCC)CCCCCCCCCC)C2=CC([H])=CC=C2/C1=C3C(C=CC(C4=CC=C(/C=C/C5=CC=C([H])S5)S4)=C6)=C6N(CC(CCCCCCCC)CCCCCCCCCC)C/3=O,13.0,1.52,,21.4,TG/BC,20.0,1000.0,50.0,CYTOP,380.0,,Ni/Au,Al,"Spin coating - annealing
",250.0,TCB,1400,Nitrogen,p,-5.4,-3.59,0.012,0.014,-35.33,,0.00056,0.00049,14.6,,0.012,
PTIIG-Np,30,35,2014,10.1021/ja504537v,Journal of American Chemical Society,O=C(N1CC(CCCCCCCC)CCCCCCCCCC)/C(C2=C1C=C(C3=CC(C=CC=C4)=C4C=C3)S2)=C(C5=O)C(SC=C6)=C6N5CC(CCCCCCCCCC)CCCCCCCC,21.0,4.87,3.55,23.6,TG/BC,20.0,1000.0,50.0,PMMA,500.0,6.2,Ni/Au,Al,"Spin coating - annealing
",80.0,TCB,2000,Nitrogen,p,-5.12,-3.48,0.48,0.22,-53.5,,0.013,0.0098,60.5,,0.48,
PTIIG-Np,30,36,2014,10.1021/ja504537v,Journal of American Chemical Society,O=C(N1CC(CCCCCCCC)CCCCCCCCCC)/C(C2=C1C=C(C3=CC(C=CC=C4)=C4C=C3)S2)=C(C5=O)C(SC=C6)=C6N5CC(CCCCCCCCCC)CCCCCCCC,21.0,4.87,3.57,23.7,TG/BC,20.0,1000.0,50.0,PMMA,500.0,6.2,Ni/Au,Al,"Spin coating - annealing
",150.0,TCB,2000,Nitrogen,p,-5.12,-3.48,0.86,0.43,-54.5,,0.019,0.015,61.0,,0.86,
PTIIG-Np,30,37,2014,10.1021/ja504537v,Journal of American Chemical Society,O=C(N1CC(CCCCCCCC)CCCCCCCCCC)/C(C2=C1C=C(C3=CC(C=CC=C4)=C4C=C3)S2)=C(C5=O)C(SC=C6)=C6N5CC(CCCCCCCCCC)CCCCCCCC,21.0,4.87,3.61,23.8,TG/BC,20.0,1000.0,50.0,PMMA,500.0,6.2,Ni/Au,Al,"Spin coating - annealing
",200.0,TCB,2000,Nitrogen,p,-5.12,-3.48,2.5,1.6,-63.0,,0.03,0.019,63.0,,2.5,
PTIIG-Np,30,38,2014,10.1021/ja504537v,Journal of American Chemical Society,O=C(N1CC(CCCCCCCC)CCCCCCCCCC)/C(C2=C1C=C(C3=CC(C=CC=C4)=C4C=C3)S2)=C(C5=O)C(SC=C6)=C6N5CC(CCCCCCCCCC)CCCCCCCC,21.0,4.87,3.63,24.0,TG/BC,20.0,1000.0,50.0,PMMA,500.0,6.2,Ni/Au,Al,"Spin coating - annealing
",250.0,TCB,2000,Nitrogen,p,-5.12,-3.48,2.4,1.6,-66.5,,0.055,0.042,61.5,,2.4,
PTIIG-Np,30,39,2014,10.1021/ja504537v,Journal of American Chemical Society,O=C(N1CC(CCCCCCCC)CCCCCCCCCC)/C(C2=C1C=C(C3=CC(C=CC=C4)=C4C=C3)S2)=C(C5=O)C(SC=C6)=C6N5CC(CCCCCCCCCC)CCCCCCCC,21.0,4.87,3.63,24.0,TG/BC,20.0,1000.0,50.0,PMMA,500.0,6.2,Ni/Au,Al,"Spin coating - annealing
",310.0,TCB,2000,Nitrogen,p,-5.12,-3.48,5.8,4.9,-77.5,,0.092,0.057,69.5,,5.8,
PTIIG-Np,30,40,2014,10.1021/ja504537v,Journal of American Chemical Society,O=C(N1CC(CCCCCCCC)CCCCCCCCCC)/C(C2=C1C=C(C3=CC(C=CC=C4)=C4C=C3)S2)=C(C5=O)C(SC=C6)=C6N5CC(CCCCCCCCCC)CCCCCCCC,21.0,4.87,,,TG/BC,20.0,1000.0,50.0,PMMA,600.0,15.5,Ni/Au,Al,"Spin coating - annealing
",310.0,TCB,4000,Nitrogen,p,-5.12,-3.48,14.4,12.0,-46.5,,,,,,14.4,
PTIG-co-TT,31,41,2015,10.1039/C4TC02355B,Journal of Materials Chemistry C,O=C(N1CC(CCCCCCCC)CCCCCCCCCC)/C(C2=C1C=C(C3=CC4=C(C=CS4)S3)S2)=C(C5=O)C(SC=C6)=C6N5CC(CCCCCCCCCC)CCCCCCCC,90.6,2.92,3.43,21.82,BG/BC,10.0,5000.0,500.0,OTS-modified SiO2,200.0,,Au,Si,Spin coating,,TCB,,Nitrogen,p,-5.15,-4.2,0.12,0.1,-0.6,170000,,,,,0.12,
PTIG-co-TT,31,42,2015,10.1039/C4TC02355B,Journal of Materials Chemistry C,O=C(N1CC(CCCCCCCC)CCCCCCCCCC)/C(C2=C1C=C(C3=CC4=C(C=CS4)S3)S2)=C(C5=O)C(SC=C6)=C6N5CC(CCCCCCCCCC)CCCCCCCC,90.6,2.92,3.43,21.82,BG/BC,10.0,5000.0,500.0,OTS-modified SiO2,200.0,,Au,Si,"Spin coating - annealing
",100.0,TCB,,Nitrogen,p,-5.15,-4.2,0.18,0.14,0.1,130000,,,,,0.18,
PTIG-co-TT,31,43,2015,10.1039/C4TC02355B,Journal of Materials Chemistry C,O=C(N1CC(CCCCCCCC)CCCCCCCCCC)/C(C2=C1C=C(C3=CC4=C(C=CS4)S3)S2)=C(C5=O)C(SC=C6)=C6N5CC(CCCCCCCCCC)CCCCCCCC,90.6,2.92,3.43,21.82,BG/BC,10.0,5000.0,500.0,OTS-modified SiO2,200.0,,Au,Si,"Spin coating - annealing
",200.0,TCB,,Nitrogen,p,-5.15,-4.2,0.23,0.21,-0.5,200000,,,,,0.23,
PTIG-co-TT,31,44,2015,10.1039/C4TC02355B,Journal of Materials Chemistry C,O=C(N1CC(CCCCCCCC)CCCCCCCCCC)/C(C2=C1C=C(C3=CC4=C(C=CS4)S3)S2)=C(C5=O)C(SC=C6)=C6N5CC(CCCCCCCCCC)CCCCCCCC,90.6,2.92,3.43,21.82,BG/BC,20.0,10000.0,500.0,OTS-modified SiO2,200.0,,Au,Si,"Spin coating - annealing
",200.0,TCB,,Nitrogen,p,-5.15,-4.2,0.69,0.59,1.5,64000,,,,,0.69,
PTIG-co-TT,31,45,2015,10.1039/C4TC02355B,Journal of Materials Chemistry C,O=C(N1CC(CCCCCCCC)CCCCCCCCCC)/C(C2=C1C=C(C3=CC4=C(C=CS4)S3)S2)=C(C5=O)C(SC=C6)=C6N5CC(CCCCCCCCCC)CCCCCCCC,90.6,2.92,3.43,21.82,BG/BC,10.0,5000.0,500.0,OTS-modified SiO2,200.0,,Au,Si,"Spin coating - annealing
",300.0,TCB,,Nitrogen,p,-5.15,-4.2,0.14,0.13,-1.6,200000,,,,,0.14,
PTIIG-TT,32,46,2016,10.1039/C6TC03693G,Journal of Materials Chemistry C,O=C(N1CC(CCCCCCCC)CCCCCCCCCC)/C(C2=C1C=C(C3=CC4=C(C=CS4)S3)S2)=C(C5=O)C(SC=C6)=C6N5CC(CCCCCCCCCC)CCCCCCCC,12.1,2.04,3.6,22.1,BG/TC,50.0,875.0,17.5,OTS-modified SiO2,300.0,10.0,Au,Si,Solution shearing,,o-DCB,,Nitrogen,p,-4.84,-3.46,0.11,0.11,17.8,>10000,,,,,0.11,
PTIIG-TT,32,47,2016,10.1039/C6TC03693G,Journal of Materials Chemistry C,O=C(N1CC(CCCCCCCC)CCCCCCCCCC)/C(C2=C1C=C(C3=CC4=C(C=CS4)S3)S2)=C(C5=O)C(SC=C6)=C6N5CC(CCCCCCCCCC)CCCCCCCC,12.1,2.04,,,BG/TC,50.0,875.0,17.5,OTS-modified SiO2,300.0,10.0,Au,Si,Solution shearing-annealing,260.0,o-DCB,,Nitrogen,p,-4.84,-3.46,0.33,0.31,8.0,>1000,,,,,0.33,
PTIIG-TT,32,48,2016,10.1039/C6TC03693G,Journal of Materials Chemistry C,O=C(N1CC(CCCCCCCC)CCCCCCCCCC)/C(C2=C1C=C(C3=CC4=C(C=CS4)S3)S2)=C(C5=O)C(SC=C6)=C6N5CC(CCCCCCCCCC)CCCCCCCC,12.1,2.04,3.61,21.4,BG/TC,50.0,875.0,17.5,OTS-modified SiO2,300.0,10.0,Au,Si,Solution shearing-annealing,300.0,o-DCB,,Nitrogen,p,-4.84,-3.46,0.39,0.36,6.2,>1000,,,,,0.39,
PTIIG-TT,32,49,2016,10.1039/C6TC03693G,Journal of Materials Chemistry C,O=C(N1CC(CCCCCCCC)CCCCCCCCCC)/C(C2=C1C=C(C3=CC4=C(C=CS4)S3)S2)=C(C5=O)C(SC=C6)=C6N5CC(CCCCCCCCCC)CCCCCCCC,12.1,2.04,,,BG/TC,50.0,875.0,17.5,OTS-modified SiO2,300.0,10.0,Au,Si,Drop coating,,o-DCB,,Nitrogen,p,-4.84,-3.46,0.085,0.084,20.1,>1000,,,,,0.085,
PTIIG-TT,32,50,2016,10.1039/C6TC03693G,Journal of Materials Chemistry C,O=C(N1CC(CCCCCCCC)CCCCCCCCCC)/C(C2=C1C=C(C3=CC4=C(C=CS4)S3)S2)=C(C5=O)C(SC=C6)=C6N5CC(CCCCCCCCCC)CCCCCCCC,12.1,2.04,,,BG/TC,50.0,875.0,17.5,OTS-modified SiO2,300.0,10.0,Au,Si,Drop coating-annealing,260.0,o-DCB,,Nitrogen,p,-4.84,-3.46,0.3,0.27,13.8,>10000,,,,,0.3,
PTIIG-TT,32,51,2016,10.1039/C6TC03693G,Journal of Materials Chemistry C,O=C(N1CC(CCCCCCCC)CCCCCCCCCC)/C(C2=C1C=C(C3=CC4=C(C=CS4)S3)S2)=C(C5=O)C(SC=C6)=C6N5CC(CCCCCCCCCC)CCCCCCCC,12.1,2.04,,,BG/TC,50.0,875.0,17.5,OTS-modified SiO2,300.0,10.0,Au,Si,Drop coating-annealing,300.0,o-DCB,,Nitrogen,p,-4.84,-3.46,0.33,0.31,12.6,>10000,,,,,0.33,
PTIIG-TVT,33,52,2016,10.1039/C6TC03693G,Journal of Materials Chemistry C,O=C(N(CC(CCCCCCCC)CCCCCCCCCC)C1=C/2SC(C3=CC=C(/C=C/C4=CC=CS4)S3)=C1)C2=C5C(SC=C6)=C6N(CC(CCCCCCCC)CCCCCCCCCC)C/5=O,20.5,1.96,3.59,20.26,BG/TC,50.0,875.0,17.5,OTS-modified SiO2,300.0,10.0,Au,Si,Solution shearing,,o-DCB,,Nitrogen,p,-4.98,-3.53,0.16,0.15,21.0,>10000,,,,,0.16,
PTIIG-TVT,33,53,2016,10.1039/C6TC03693G,Journal of Materials Chemistry C,O=C(N(CC(CCCCCCCC)CCCCCCCCCC)C1=C/2SC(C3=CC=C(/C=C/C4=CC=CS4)S3)=C1)C2=C5C(SC=C6)=C6N(CC(CCCCCCCC)CCCCCCCCCC)C/5=O,20.5,1.96,,,BG/TC,50.0,875.0,17.5,OTS-modified SiO2,300.0,10.0,Au,Si,Solution shearing-annealing,260.0,o-DCB,,Nitrogen,p,-4.98,-3.53,0.33,0.32,10.0,>10000,,,,,0.33,
PTIIG-TVT,33,54,2016,10.1039/C6TC03693G,Journal of Materials Chemistry C,O=C(N(CC(CCCCCCCC)CCCCCCCCCC)C1=C/2SC(C3=CC=C(/C=C/C4=CC=CS4)S3)=C1)C2=C5C(SC=C6)=C6N(CC(CCCCCCCC)CCCCCCCCCC)C/5=O,20.5,1.96,3.57,20.79,BG/TC,50.0,875.0,17.5,OTS-modified SiO2,300.0,10.0,Au,Si,Solution shearing-annealing,300.0,o-DCB,,Nitrogen,p,-4.98,-3.53,0.45,0.4,6.6,>10000,,,,,0.45,
PTIIG-TVT,33,55,2016,10.1039/C6TC03693G,Journal of Materials Chemistry C,O=C(N(CC(CCCCCCCC)CCCCCCCCCC)C1=C/2SC(C3=CC=C(/C=C/C4=CC=CS4)S3)=C1)C2=C5C(SC=C6)=C6N(CC(CCCCCCCC)CCCCCCCCCC)C/5=O,20.5,1.96,,,BG/TC,50.0,875.0,17.5,OTS-modified SiO2,300.0,10.0,Au,Si,Drop coating,,o-DCB,,Nitrogen,p,-4.98,-3.53,0.13,0.1,11.3,>100000,,,,,0.13,
PTIIG-TVT,33,56,2016,10.1039/C6TC03693G,Journal of Materials Chemistry C,O=C(N(CC(CCCCCCCC)CCCCCCCCCC)C1=C/2SC(C3=CC=C(/C=C/C4=CC=CS4)S3)=C1)C2=C5C(SC=C6)=C6N(CC(CCCCCCCC)CCCCCCCCCC)C/5=O,20.5,1.96,,,BG/TC,50.0,875.0,17.5,OTS-modified SiO2,300.0,10.0,Au,Si,Drop coating-annealing,260.0,o-DCB,,Nitrogen,p,-4.98,-3.53,0.3,0.29,1.6,>10000,,,,,0.3,
PTIIG-TVT,33,57,2016,10.1039/C6TC03693G,Journal of Materials Chemistry C,O=C(N(CC(CCCCCCCC)CCCCCCCCCC)C1=C/2SC(C3=CC=C(/C=C/C4=CC=CS4)S3)=C1)C2=C5C(SC=C6)=C6N(CC(CCCCCCCC)CCCCCCCCCC)C/5=O,20.5,1.96,,,BG/TC,50.0,875.0,17.5,OTS-modified SiO2,300.0,10.0,Au,Si,Drop coating-annealing,300.0,o-DCB,,Nitrogen,p,-4.98,-3.53,0.37,0.36,-0.2,>1000,,,,,0.37,
PTIIG-TT,32,58,2016,10.1039/C6TC03693G,Journal of Materials Chemistry C,O=C(N1CC(CCCCCCCC)CCCCCCCCCC)/C(C2=C1C=C(C3=CC4=C(C=CS4)S3)S2)=C(C5=O)C(SC=C6)=C6N5CC(CCCCCCCCCC)CCCCCCCC,12.1,2.04,3.6,22.1,BG/TC,50.0,875.0,17.5,OTS-modified SiO2,300.0,10.0,Al,Si,Solution shearing,,o-DCB,,Nitrogen,p,-4.84,-3.46,0.19,0.17,-21.4,>10000,0.038,0.032,102.2,>1000,0.19,
PTIIG-TT,32,59,2016,10.1039/C6TC03693G,Journal of Materials Chemistry C,O=C(N1CC(CCCCCCCC)CCCCCCCCCC)/C(C2=C1C=C(C3=CC4=C(C=CS4)S3)S2)=C(C5=O)C(SC=C6)=C6N5CC(CCCCCCCCCC)CCCCCCCC,12.1,2.04,,,BG/TC,50.0,875.0,17.5,OTS-modified SiO2,300.0,10.0,Al,Si,Solution shearing-annealing,260.0,o-DCB,,Nitrogen,p,-4.84,-3.46,0.25,0.23,-7.2,>10000,0.05,0.041,114.2,>100,0.25,
PTIIG-TT,32,60,2016,10.1039/C6TC03693G,Journal of Materials Chemistry C,O=C(N1CC(CCCCCCCC)CCCCCCCCCC)/C(C2=C1C=C(C3=CC4=C(C=CS4)S3)S2)=C(C5=O)C(SC=C6)=C6N5CC(CCCCCCCCCC)CCCCCCCC,12.1,2.04,3.61,21.4,BG/TC,50.0,875.0,17.5,OTS-modified SiO2,300.0,10.0,Al,Si,Solution shearing-annealing,300.0,o-DCB,,Nitrogen,p,-4.84,-3.46,0.32,0.3,-11.8,>10000,0.059,0.047,98.7,>1000,0.32,
PTIIG-TVT,33,61,2016,10.1039/C6TC03693G,Journal of Materials Chemistry C,O=C(N(CC(CCCCCCCC)CCCCCCCCCC)C1=C/2SC(C3=CC=C(/C=C/C4=CC=CS4)S3)=C1)C2=C5C(SC=C6)=C6N(CC(CCCCCCCC)CCCCCCCCCC)C/5=O,20.5,1.96,3.59,20.26,BG/TC,50.0,875.0,17.5,OTS-modified SiO2,300.0,10.0,Al,Si,Solution shearing,,o-DCB,,Nitrogen,p,-4.98,-3.53,0.27,0.25,-10.5,>10000,0.019,0.016,112.7,>100,0.27,
PTIIG-TVT,33,62,2016,10.1039/C6TC03693G,Journal of Materials Chemistry C,O=C(N(CC(CCCCCCCC)CCCCCCCCCC)C1=C/2SC(C3=CC=C(/C=C/C4=CC=CS4)S3)=C1)C2=C5C(SC=C6)=C6N(CC(CCCCCCCC)CCCCCCCCCC)C/5=O,20.5,1.96,,,BG/TC,50.0,875.0,17.5,OTS-modified SiO2,300.0,10.0,Al,Si,Solution shearing-annealing,260.0,o-DCB,,Nitrogen,p,-4.98,-3.53,0.51,0.47,-13.2,>10000,0.02,0.017,113.5,>100,0.51,
PTIIG-TVT,33,63,2016,10.1039/C6TC03693G,Journal of Materials Chemistry C,O=C(N(CC(CCCCCCCC)CCCCCCCCCC)C1=C/2SC(C3=CC=C(/C=C/C4=CC=CS4)S3)=C1)C2=C5C(SC=C6)=C6N(CC(CCCCCCCC)CCCCCCCCCC)C/5=O,20.5,1.96,3.57,20.79,BG/TC,50.0,875.0,17.5,OTS-modified SiO2,300.0,10.0,Al,Si,Solution shearing-annealing,300.0,o-DCB,,Nitrogen,p,-4.98,-3.53,0.59,0.49,-26.4,>100000,0.03,0.026,118.7,>100,0.59,
PTIID-TVT,34,64,2015,10.1021/acsami.5b00073,ACS Applied Materials & Interfaces,O=C(N(CCCCCCC(CCCCCCCCCCCC)CCCCCCCCCC)C1=C/2SC(C3=CC=C(/C=C/C4=CC=CS4)S3)=C1)C2=C5C(SC=C6)=C6N(CCCCCCC(CCCCCCCCCCCC)CCCCCCCCCC)C/5=O,23.0,1.84,3.59,33.3,BG/TC,,,,Cytop-treated SiO2,340.0,8.1,Au,Si,Spin coating,,Chloroform,,vacuum,p,-5.38,-5.38,0.08,0.06,,,0.00014,0.00011,,,0.08,
PTIID-TAT,35,65,2015,10.1021/acsami.5b00073,ACS Applied Materials & Interfaces,O=C(N(CCCCCCC(CCCCCCCCCCCC)CCCCCCCCCC)C1=C/2SC(C3=CC=C(C#CC4=CC=CS4)S3)=C1)C2=C5C(SC=C6)=C6N(CCCCCCC(CCCCCCCCCCCC)CCCCCCCCCC)C/5=O,33.0,1.67,3.62,29.8,BG/TC,,,,Cytop-treated SiO2,340.0,8.1,Au,Si,Spin coating,,Chloroform,,vacuum,p,-5.65,-5.65,0.12,0.1,,,0.0061,0.0058,,,0.12,
PTIID-TCNT,36,66,2015,10.1021/acsami.5b00073,ACS Applied Materials & Interfaces,O=C(N(CCCCCCC(CCCCCCCCCCCC)CCCCCCCCCC)C1=C/2SC(C3=CC=C(/C(C#N)=C/C4=CC=CS4)S3)=C1)C2=C5C(SC=C6)=C6N(CCCCCCC(CCCCCCCCCCCC)CCCCCCCCCC)C/5=O,38.0,1.87,3.55,30.36,BG/TC,,,,Cytop-treated SiO2,340.0,8.1,Au,Si,Spin coating,,Chloroform,,vacuum,n,-5.62,-5.62,0.04,0.03,,,0.09,0.07,,,0.09,
PTIID-TVT,34,67,2015,10.1021/acsami.5b00073,ACS Applied Materials & Interfaces,O=C(N(CCCCCCC(CCCCCCCCCCCC)CCCCCCCCCC)C1=C/2SC(C3=CC=C(/C=C/C4=CC=CS4)S3)=C1)C2=C5C(SC=C6)=C6N(CCCCCCC(CCCCCCCCCCCC)CCCCCCCCCC)C/5=O,23.0,1.84,3.54,31.02,BG/TC,,,,Cytop-treated SiO2,340.0,8.1,Au,Si,Spin coating - annealing,175.0,Chloroform,,vacuum,p,-5.38,-5.38,0.14,0.12,,,0.0016,0.0015,,,0.14,
PTIID-TAT,35,68,2015,10.1021/acsami.5b00073,ACS Applied Materials & Interfaces,O=C(N(CCCCCCC(CCCCCCCCCCCC)CCCCCCCCCC)C1=C/2SC(C3=CC=C(C#CC4=CC=CS4)S3)=C1)C2=C5C(SC=C6)=C6N(CCCCCCC(CCCCCCCCCCCC)CCCCCCCCCC)C/5=O,33.0,1.67,3.62,28.72,BG/TC,,,,Cytop-treated SiO2,340.0,8.1,Au,Si,"Spin coating - annealing
",175.0,Chloroform,,vacuum,p,-5.65,-5.65,0.41,0.38,,,0.04,0.03,,,0.41,
PTIID-TCNT,36,69,2015,10.1021/acsami.5b00073,ACS Applied Materials & Interfaces,O=C(N(CCCCCCC(CCCCCCCCCCCC)CCCCCCCCCC)C1=C/2SC(C3=CC=C(/C(C#N)=C/C4=CC=CS4)S3)=C1)C2=C5C(SC=C6)=C6N(CCCCCCC(CCCCCCCCCCCC)CCCCCCCCCC)C/5=O,38.0,1.87,3.55,30.22,BG/TC,,,,Cytop-treated SiO2,340.0,8.1,Au,Si,"Spin coating - annealing
",175.0,Chloroform,,vacuum,n,-5.62,-5.62,0.11,0.07,,,0.22,0.19,,,0.22,
TIIGTVT-C2,37,70,2019,10.1016/j.orgel.2018.11.027,Organic Electronics,O=C(N1CCC(CCCCCCCCCC)CCCCCCCCCC)/C(C2=C1C=C(C3=CC=C(/C=C/C4=CC=CS4)S3)S2)=C(C5=O)C(SC=C6)=C6N5CCC(CCCCCCCCCC)CCCCCCCCCC,112.0,1.89,3.57,23.25,BG/TC,100.0,1000.0,10.0,ODTS-modified SiO2,300.0,,Au,Si,"Spin coating - annealing
",250.0,Chloroform,4000,Ambient,p,,,,0.58,-26.8,50000,,,,,0.58,
TIIGTVT-C3,38,71,2019,10.1016/j.orgel.2018.11.027,Organic Electronics,O=C(N1CCCC(CCCCCCCCCC)CCCCCCCCCC)/C(C2=C1C=C(C3=CC=C(/C=C/C4=CC=CS4)S3)S2)=C(C5=O)C(SC=C6)=C6N5CCCC(CCCCCCCCCC)CCCCCCCCCC,111.0,2.13,3.57,23.61,BG/TC,100.0,1000.0,10.0,ODTS-modified SiO2,300.0,,Au,Si,"Spin coating - annealing
",250.0,Chloroform,4000,Ambient,p,,,,0.86,-23.0,1000,,,,,0.86,
TIIGTVT-C4,39,72,2019,10.1016/j.orgel.2018.11.027,Organic Electronics,O=C(N1CCCCC(CCCCCCCCCC)CCCCCCCCCC)/C(C2=C1C=C(C3=CC=C(/C=C/C4=CC=CS4)S3)S2)=C(C5=O)C(SC=C6)=C6N5CCCCC(CCCCCCCCCC)CCCCCCCCCC,25.0,1.86,3.56,24.75,BG/TC,100.0,1000.0,10.0,ODTS-modified SiO2,300.0,,Au,Si,"Spin coating - annealing
",250.0,Chloroform,4000,Ambient,p,,,,1.15,-4.7,200000,,,,,1.15,
TIIGSVS-C2,40,73,2019,10.1016/j.orgel.2018.11.027,Organic Electronics,O=C(N1CCC(CCCCCCCCCC)CCCCCCCCCC)/C(C2=C1C=C(C3=CC=C(/C=C/C4=CC=C[Se]4)[Se]3)S2)=C(C5=O)C(SC=C6)=C6N5CCC(CCCCCCCCCC)CCCCCCCCCC,165.0,1.35,3.64,23.6,BG/TC,100.0,1000.0,10.0,ODTS-modified SiO2,300.0,,Au,Si,"Spin coating - annealing
",250.0,Chloroform,4000,Ambient,p,,,,0.4,-21.0,20000,,,,,0.4,
TIIGSVS-C3,41,74,2019,10.1016/j.orgel.2018.11.027,Organic Electronics,O=C(N1CCC(CCCCCCCCCC)CCCCCCCCCC)/C(C2=C1C=C(C3=CC=C(/C=C/C4=CC=C[Se]4)[Se]3)S2)=C(C5=O)C(SC=C6)=C6N5CCC(CCCCCCCCCC)CCCCCCCCCC,48.0,1.37,3.63,23.6,BG/TC,100.0,1000.0,10.0,ODTS-modified SiO2,300.0,,Au,Si,"Spin coating - annealing
",250.0,Chloroform,4000,Ambient,p,,,,0.27,-26.0,20000,,,,,0.27,
TIIGSVS-C4,42,75,2019,10.1016/j.orgel.2018.11.027,Organic Electronics,O=C(N1CCCCC(CCCCCCCCCC)CCCCCCCCCC)/C(C2=C1C=C(C3=CC=C(/C=C/C4=CC=C[Se]4)[Se]3)S2)=C(C5=O)C(SC=C6)=C6N5CCCCC(CCCCCCCCCC)CCCCCCCCCC,81.0,1.38,3.61,24.75,BG/TC,100.0,1000.0,10.0,ODTS-modified SiO2,300.0,,Au,Si,"Spin coating - annealing
",250.0,Chloroform,4000,Ambient,p,,,,0.22,-30.9,20000,,,,,0.22,
5DNIID-2T,43,76,2017,10.1002/asia.201601671,Chemistry an Asian Journal,O=C1N(CCCCC(CCCCCCCCCC)CCCCCCCCCC)C2=CC=NC=C2/C1=C(C3=CN=C(C4=CC=C(C5=CC=CS5)S4)C=C3N6CCCCC(CCCCCCCCCC)CCCCCCCCCC)C6=O,33.46,2.68,,23.68,BG/TC,60.0,3000.0,50.0,OTS-modified SiO2,300.0,11.0,Au,Si,"Spin coating - annealing
",160.0,TCE,,Ambient,p,-5.92,-3.82,0.00127,,25.0,,,,,,0.00127,The author also mentioned that the channel length and width are 60um and 4400mm.
PAIID-BT-C1,44,77,2016,10.1021/acs.chemmater.6b00154,Chemistry of Materials,O=C1N(CC(CCCCCCCCCC)CCCCCCCCCCCC)C2=NC=CC=C2/C1=C(C3=CC=C(C4=CC=C(C5=CC=CS5)S4)N=C3N6CC(CCCCCCCCCCCC)CCCCCCCCCC)C6=O,61.1,3.0,3.8,23.2,BG/BC,50.0,1400.0,28.0,OTS-modified SiO2,300.0,,Au,Si,"Spin coating - annealing
",180.0,o-DCB,2000,Ambient,p,-5.66,-3.62,3.63,2.86,2.4,>10000000,,,,,3.63,
PAIID-BT-C1,44,78,2016,10.1021/acs.chemmater.6b00154,Chemistry of Materials,O=C1N(CC(CCCCCCCCCC)CCCCCCCCCCCC)C2=NC=CC=C2/C1=C(C3=CC=C(C4=CC=C(C5=CC=CS5)S4)N=C3N6CC(CCCCCCCCCCCC)CCCCCCCCCC)C6=O,61.1,3.0,3.8,23.2,TG/BC,50.0,1400.0,28.0,PMMA,900.0,,Au,Al,"Spin coating - annealing
",180.0,o-DCB,2000,Ambient,ambipolar,-5.66,-3.62,0.45,0.28,,,0.47,0.3,,,0.45,
PAIID-BT-C3,45,79,2016,10.1021/acs.chemmater.6b00154,Chemistry of Materials,O=C1N(CCCC(CCCCCCCCCC)CCCCCCCCCC)C2=NC=CC=C2/C1=C(C3=CC=C(C4=CC=C(C5=CC=CS5)S4)N=C3N6CCCC(CCCCCCCCCC)CCCCCCCCCC)C6=O,50.6,3.87,3.56,24.5,BG/BC,50.0,1400.0,28.0,OTS-modified SiO2,300.0,,Au,Si,"Spin coating - annealing
",180.0,o-DCB,2000,Ambient,p,-5.67,-3.64,7.28,6.43,5.4,>10000000,,,,,7.28,
PAIID-BT-C3,45,80,2016,10.1021/acs.chemmater.6b00154,Chemistry of Materials,O=C1N(CCCC(CCCCCCCCCC)CCCCCCCCCC)C2=NC=CC=C2/C1=C(C3=CC=C(C4=CC=C(C5=CC=CS5)S4)N=C3N6CCCC(CCCCCCCCCC)CCCCCCCCCC)C6=O,50.6,3.87,3.56,24.5,TG/BC,50.0,1400.0,28.0,PMMA,900.0,,Au,Al,"Spin coating - annealing
",180.0,o-DCB,2000,Ambient,ambipolar,-5.67,-3.64,2.33,1.89,,,0.78,0.48,,,2.33,
PAIID-TT-C3,46,81,2017,10.1002/aelm.201700078,Advanced Functional Materials,O=C1N(CCCC(CCCCCCCCCC)CCCCCCCCCC)C2=NC=CC=C2/C1=C(C3=CC=C(C4=CC(SC=C5)=C5S4)N=C3N6CCCC(CCCCCCCCCC)CCCCCCCCCC)C6=O,19.8,2.63,3.59,24.5,TG/BC,50.0,1400.0,28.0,PMMA,900.0,,Au,Al,"Spin coating - annealing
",180.0,o-DCB,2000,Ambient,ambipolar,-5.68,-3.7,1.14,0.78,-15.0,10-100,1.54,1.12,30.0,10-100,1.14,
PAIID-DTE-C3,47,82,2017,10.1002/aelm.201700078,Advanced Functional Materials,O=C1N(CCCC(CCCCCCCCCC)CCCCCCCCCC)C2=NC=CC=C2/C1=C(C3=CC=C(C4=CC=C(/C=C/C5=CC=CS5)S4)N=C3N6CCCC(CCCCCCCCCC)CCCCCCCCCC)C6=O,116.4,2.49,3.63,23.2,TG/BC,50.0,1400.0,28.0,PMMA,900.0,,Au,Al,"Spin coating - annealing
",180.0,o-DCB,2000,Ambient,p,-5.56,-3.6,1.91,1.59,-5.0,1000-10000,0.04,0.02,40.0,100-1000,1.91,
PAIID-BS-C3,48,83,2017,10.1002/aelm.201700078,Advanced Functional Materials,O=C1N(CCCC(CCCCCCCCCC)CCCCCCCCCC)C2=NC=CC=C2/C1=C(C3=CC=C(C4=CC=C(C5=CC=C[Se]5)[Se]4)N=C3N6CCCC(CCCCCCCCCC)CCCCCCCCCC)C6=O,37.7,3.91,3.6,24.3,TG/BC,50.0,1400.0,28.0,PMMA,900.0,,Au,Al,"Spin coating - annealing
",140.0,o-DCB,2000,Ambient,p,-5.58,-3.66,2.56,2.38,-7.5,1000-10000,0.44,0.32,60.0,100-1000,2.56,
PAIID-DSE-C3,49,84,2017,10.1002/aelm.201700078,Advanced Functional Materials,O=C1N(CCCC(CCCCCCCCCC)CCCCCCCCCC)C2=NC=CC=C2/C1=C(C3=CC=C(C4=CC=C(/C=C/C5=CC=C[Se]5)[Se]4)N=C3N6CCCC(CCCCCCCCCC)CCCCCCCCCC)C6=O,42.4,4.24,3.9,21.9,TG/BC,50.0,1400.0,28.0,PMMA,900.0,,Au,Al,"Spin coating - annealing
",140.0,o-DCB,2000,Ambient,p,-5.54,-3.65,0.8,0.73,-7.5,1000-10000,0.18,0.14,65.0,100-1000,0.8,
PAIID-FBT,50,85,2019,10.1021/acsami.9b11608,ACS Applied Materials & Interfaces,O=C1N(CCCC(CCCCCCCCCC)CCCCCCCCCC)C2=NC=CC=C2/C1=C(C3=CC=C(C4=CC(F)=C(C5=C(F)C=CS5)S4)N=C3N6CCCC(CCCCCCCCCC)CCCCCCCCCC)C6=O,39.8,3.39,3.53,23.87,TG/BC,30.0,1400.0,46.7,PMMA,650.0,,Au,Al,"Spin coating - annealing
",180.0,o-DCB,,Ambient,n,-5.76,-3.64,0.31,0.258,-69.0,1000-10000,2.23,1.84,63.0,10000-100000,2.23,
PAIID-FDTE,51,86,2019,10.1021/acsami.9b11608,ACS Applied Materials & Interfaces,O=C1N(CCCC(CCCCCCCCCC)CCCCCCCCCC)C2=NC=CC=C2/C1=C(C3=CC=C(C4=CC(F)=C(/C=C/C5=C(F)C=CS5)S4)N=C3N6CCCC(CCCCCCCCCC)CCCCCCCCCC)C6=O,34.9,3.08,3.51,23.14,TG/BC,30.0,1400.0,46.7,PMMA,650.0,,Au,Al,"Spin coating - annealing
",180.0,o-DCB,,Ambient,ambipolar,-5.7,-3.64,3.44,2.94,-87.0,1000-10000,3.88,3.27,77.0,100-1000,3.88,
PAIID-TFBVB-C1,52,87,2019,10.1021/acs.macromol.9b00022,Macromolecules,O=C1N(CC(CCCCCCCCCC)CCCCCCCCCC)C2=NC=CC=C2/C1=C(C3=CC=C(C4=CC(C(F)(F)F)=C(/C=C/C5=CC=CC=C5C(F)(F)F)C=C4)N=C3N6CC(CCCCCCCCCC)CCCCCCCCCC)C6=O,26.06,1.48,3.55,20.74,TG/BC,80.0,8800.0,110.0,PMMA,,,Au/Ti,Al,Spin coating,,o-DCB,2500,Ambient,n,-6.23,-3.69,,,,,0.00059,0.00036,40.0,10000,0.00059,
PAIID-TFBVB-C1,52,88,2019,10.1021/acs.macromol.9b00022,Macromolecules,O=C1N(CC(CCCCCCCCCC)CCCCCCCCCC)C2=NC=CC=C2/C1=C(C3=CC=C(C4=CC(C(F)(F)F)=C(/C=C/C5=CC=CC=C5C(F)(F)F)C=C4)N=C3N6CC(CCCCCCCCCC)CCCCCCCCCC)C6=O,26.06,1.48,3.51,21.41,TG/BC,80.0,8800.0,110.0,PMMA,,,Au/Ti,Al,"Spin coating - annealing
",280.0,o-DCB,2500,Ambient,n,-6.23,-3.69,,,,,0.11,0.07,40.0,10000,0.11,
PAIID-TFBVB-C3,53,89,2019,10.1021/acs.macromol.9b00022,Macromolecules,O=C1N(CCCC(CCCCCCCCCC)CCCCCCCCCC)C2=NC=CC=C2/C1=C(C3=CC=C(C4=CC(C(F)(F)F)=C(/C=C/C5=CC=CC=C5C(F)(F)F)C=C4)N=C3N6CCCC(CCCCCCCCCC)CCCCCCCCCC)C6=O,32.16,1.95,3.46,21.59,TG/BC,80.0,8800.0,110.0,PMMA,,,Au/Ti,Al,Spin coating,,o-DCB,2500,Ambient,n,-6.18,-3.61,,,,,0.00088,0.00059,30.0,10000,0.00088,
PAIID-TFBVB-C3,53,90,2019,10.1021/acs.macromol.9b00022,Macromolecules,O=C1N(CCCC(CCCCCCCCCC)CCCCCCCCCC)C2=NC=CC=C2/C1=C(C3=CC=C(C4=CC(C(F)(F)F)=C(/C=C/C5=CC=CC=C5C(F)(F)F)C=C4)N=C3N6CCCC(CCCCCCCCCC)CCCCCCCCCC)C6=O,32.16,1.95,3.45,21.41,TG/BC,80.0,8800.0,110.0,PMMA,,,Au/Ti,Al,"Spin coating - annealing
",280.0,o-DCB,2500,Ambient,n,-6.18,-3.61,,,,,0.04,0.02,37.0,100000,0.04,
PAIID-BVB-C3,54,91,2019,10.1021/acs.macromol.9b00022,Macromolecules,O=C1N(CCCC(CCCCCCCCCC)CCCCCCCCCC)C2=NC=CC=C2/C1=C(C3=CC=C(C4=CC=C(/C=C/C5=CC=CC=C5)C=C4)N=C3N6CCCC(CCCCCCCCCC)CCCCCCCCCC)C6=O,55.35,2.32,3.38,21.94,TG/BC,80.0,8800.0,110.0,PMMA,,,Au/Ti,Al,Spin coating,,o-DCB,2500,Ambient,p,-5.73,-3.47,0.047,0.036,-45.0,100000,,,,,0.047,
PAIID-BVB-C3,54,92,2019,10.1021/acs.macromol.9b00022,Macromolecules,O=C1N(CCCC(CCCCCCCCCC)CCCCCCCCCC)C2=NC=CC=C2/C1=C(C3=CC=C(C4=CC=C(/C=C/C5=CC=CC=C5)C=C4)N=C3N6CCCC(CCCCCCCCCC)CCCCCCCCCC)C6=O,55.35,2.32,3.4,22.5,TG/BC,80.0,8800.0,110.0,PMMA,,,Au/Ti,Al,"Spin coating - annealing
",140.0,o-DCB,2500,Ambient,p,-5.73,-3.47,0.14,0.09,-40.0,100000,,,,,0.14,
PIID-CNTVT-C1,55,93,2019,10.1021/acsami.9b07863,ACS Applied Materials & Interfaces,O=C1N(CC(CCCCCCCCCC)CCCCCCCCCCCC)C2=CC=CC=C2/C1=C(C3=CC=C(C4=CC=C(/C=C(C#N)/C5=CC=CS5)S4)C=C3N6CC(CCCCCCCCCCCC)CCCCCCCCCC)C6=O,16.1,2.12,3.56,22.63,TG/BC,50.0,1400.0,28.0,PMMA,1000.0,,Au,Al,"Spin coating - annealing
",,Chloroform,3000,Nitrogen,ambipolar,-5.54,-3.56,1.22,1.14,-57.0,100-1000,0.63,0.59,35.0,100-1000,1.22,"The author mentions that annealing takes place at an ""appropriate temperature"""
PIID-CNTVT-C3,56,94,2019,10.1021/acsami.9b07863,ACS Applied Materials & Interfaces,O=C1N(CCCC(CCCCCCCCCC)CCCCCCCCCCCC)C2=CC=CC=C2/C1=C(C3=CC=C(C4=CC=C(/C=C(C#N)/C5=CC=CS5)S4)C=C3N6CCCC(CCCCCCCCCC)CCCCCCCCCCCC)C6=O,21.3,2.35,3.51,23.97,TG/BC,50.0,1400.0,28.0,PMMA,1000.0,,Au,Al,"Spin coating - annealing
",,Chloroform,3000,Nitrogen,ambipolar,-5.62,-3.58,0.67,0.52,-55.0,100-1000,0.36,0.32,32.0,100-1000,0.67,
PAIID-CNTVT-C1 ,57,95,2019,10.1021/acsami.9b07863,ACS Applied Materials & Interfaces,O=C1N(CC(CCCCCCCCCC)CCCCCCCCCCCC)C2=NC=CC=C2/C1=C(C3=CC=C(C4=CC=C(/C=C(C#N)/C5=CC=CS5)S4)N=C3N6CC(CCCCCCCCCCCC)CCCCCCCCCC)C6=O,18.0,1.95,3.63,22.36,TG/BC,50.0,1400.0,28.0,PMMA,1000.0,,Au,Al,"Spin coating - annealing
",,Chloroform,3000,Nitrogen,ambipolar,-5.75,-3.66,0.3,0.22,-50.0,1000,3.01,1.74,53.0,10000,3.01,
PAIID-CNTVT-C3,58,96,2019,10.1021/acsami.9b07863,ACS Applied Materials & Interfaces,O=C1N(CCCC(CCCCCCCCCC)CCCCCCCCCCCC)C2=NC=CC=C2/C1=C(C3=CC=C(C4=CC=C(/C=C(C#N)/C5=CC=CS5)S4)N=C3N6CCCC(CCCCCCCCCCCC)CCCCCCCCCC)C6=O,23.8,2.1,3.51,23.58,TG/BC,50.0,1400.0,28.0,PMMA,1000.0,,Au,Al,"Spin coating - annealing
",,Chloroform,3000,Nitrogen,ambipolar,-5.77,-3.72,0.4,0.36,-46.0,1000-10000,1.01,0.91,38.0,1000-10000,1.01,
PFII2T,59,97,2012,10.1021/ja310283f,Journal of American Chemical Society,O=C1N(CCCC(CCCCCCCCCCCCCC)CCCCCCCCCCCCCC)C2=C(F)C=CC=C2/C1=C(C3=CC=C(C4=CC=C(C5=CC=CS5)S4)C(F)=C3N6CCCC(CCCCCCCCCCCCCC)CCCCCCCCCCCCCC)C6=O,75.7,2.58,3.55,29.0,TG/BC,50.0,1000.0,20.0,CYTOP,500.0,3.7,Au/Ti,Al,"Spin coating - annealing
",180.0,o-DCB,1500,Ambient,ambipolar,-5.46,-3.96,1.25,1.13,-40.0,100000-1000000,0.51,0.49,32.0,100000-1000000,1.25,Devices fabricated in glovebox
PFII2T,59,98,2012,10.1021/ja310283f,Journal of American Chemical Society,O=C1N(CCCC(CCCCCCCCCCCCCC)CCCCCCCCCCCCCC)C2=C(F)C=CC=C2/C1=C(C3=CC=C(C4=CC=C(C5=CC=CS5)S4)C(F)=C3N6CCCC(CCCCCCCCCCCCCC)CCCCCCCCCCCCCC)C6=O,75.7,2.58,3.55,29.0,TG/BC,50.0,1000.0,20.0,CYTOP,500.0,3.7,Au/Ti,Al,"Spin coating - annealing
",180.0,o-DCB,1500,Ambient,ambipolar,-5.46,-3.96,1.85,1.41,-38.0,1000000-10000000,0.43,0.38,30.0,100000-1000000,1.85,Device fabricated in ambient conditions.
PII2T,60,99,2012,10.1021/ja310283f,Journal of American Chemical Society,O=C1N(CCCC(CCCCCCCCCCCCCC)CCCCCCCCCCCCCC)C2=CC=CC=C2/C1=C(C3=CC=C(C4=CC=C(C5=CC=CS5)S4)C=C3N6CCCC(CCCCCCCCCCCCCC)CCCCCCCCCCCCCC)C6=O,72.8,1.95,3.56,28.8,TG/BC,50.0,1000.0,20.0,CYTOP,500.0,3.7,Au/Ti,Al,"Spin coating - annealing
",180.0,o-DCB,1500,Ambient,p,-5.31,-3.74,0.76,0.66,-35.0,1000000-10000000,0.07,0.06,25.0,100000-1000000,0.76,
PII2T,60,100,2012,10.1021/ja310283f,Journal of American Chemical Society,O=C1N(CCCC(CCCCCCCCCCCCCC)CCCCCCCCCCCCCC)C2=CC=CC=C2/C1=C(C3=CC=C(C4=CC=C(C5=CC=CS5)S4)C=C3N6CCCC(CCCCCCCCCCCCCC)CCCCCCCCCCCCCC)C6=O,72.8,1.95,3.56,28.8,TG/BC,50.0,1000.0,20.0,CYTOP,500.0,3.7,Au/Ti,Al,"Spin coating - annealing
",180.0,o-DCB,1500,Ambient,p,-5.31,-3.74,1.44,1.27,-14.0,100000-1000000,0.01,0.004,36.0,100000-1000000,1.44,
PIID-DiCNTVT,61,101,2020,10.1039/d0py01399d,Polymer Chemistry,O=C1N(CCCC(CCCCCCCCCC)CCCCCCCCCC)C2=CC=CC=C2/C1=C(C3=CC=C(C4=CC(C#N)=C(/C=C/C5=C(C#N)C=CS5)S4)C=C3N6CCCC(CCCCCCCCCC)CCCCCCCCCC)C6=O,65.36,3.23,3.63,,TG/BC,50.0,6000.0,120.0,PMMA,850.0,3.5,Au,Al,Spin coating,,o-DCB,,Ambient,n,-5.98,-3.65,,,,,0.25,0.19,49.0,10000,0.25,
PAIID-DiCNTVT,62,102,2020,10.1039/d0py01399d,Polymer Chemistry,O=C1N(CCCC(CCCCCCCCCC)CCCCCCCCCC)C2=NC=CC=C2/C1=C(C3=CC=C(C4=CC(C#N)=C(/C=C/C5=C(C#N)C=CS5)S4)N=C3N6CCCC(CCCCCCCCCC)CCCCCCCCCC)C6=O,46.89,3.25,3.61,,TG/BC,50.0,6000.0,120.0,PMMA,850.0,3.5,Au,Al,Spin coating,,o-DCB,,Ambient,n,-6.15,-3.81,,,,,0.62,0.36,30.0,100000,0.62,
PFIID-DiCNTVT,63,103,2020,10.1039/d0py01399d,Polymer Chemistry,O=C1N(CCCC(CCCCCCCCCC)CCCCCCCCCC)C2=C(F)C=CC=C2/C1=C(C3=CC=C(C4=CC(C#N)=C(/C=C/C5=C(C#N)C=CS5)S4)C(F)=C3N6CCCC(CCCCCCCCCC)CCCCCCCCCC)C6=O,48.14,3.84,3.59,,TG/BC,50.0,6000.0,120.0,PMMA,850.0,3.5,Au,Al,Spin coating,,o-DCB,,Ambient,n,-6.12,-3.82,,,,,0.52,0.27,34.0,10000,0.52,
PIID-DiCNTVT,61,104,2020,10.1039/d0py01399d,Polymer Chemistry,O=C1N(CCCC(CCCCCCCCCC)CCCCCCCCCC)C2=CC=CC=C2/C1=C(C3=CC=C(C4=CC(C#N)=C(/C=C/C5=C(C#N)C=CS5)S4)C=C3N6CCCC(CCCCCCCCCC)CCCCCCCCCC)C6=O,65.36,3.23,3.59,,TG/BC,50.0,6000.0,120.0,PMMA,850.0,3.5,Au,Al,"Spin coating - annealing
",300.0,o-DCB,,Ambient,n,-5.98,-3.65,,,,,0.62,0.51,37.0,100000,0.62,
PAIID-DiCNTVT,62,105,2020,10.1039/d0py01399d,Polymer Chemistry,O=C1N(CCCC(CCCCCCCCCC)CCCCCCCCCC)C2=NC=CC=C2/C1=C(C3=CC=C(C4=CC(C#N)=C(/C=C/C5=C(C#N)C=CS5)S4)N=C3N6CCCC(CCCCCCCCCC)CCCCCCCCCC)C6=O,46.89,3.25,3.57,,TG/BC,50.0,6000.0,120.0,PMMA,850.0,3.5,Au,Al,"Spin coating - annealing
",300.0,o-DCB,,Ambient,n,-6.15,-3.81,,,,,1.58,1.13,39.0,100000,1.58,
PFIID-DiCNTVT,63,106,2020,10.1039/d0py01399d,Polymer Chemistry,O=C1N(CCCC(CCCCCCCCCC)CCCCCCCCCC)C2=C(F)C=CC=C2/C1=C(C3=CC=C(C4=CC(C#N)=C(/C=C/C5=C(C#N)C=CS5)S4)C(F)=C3N6CCCC(CCCCCCCCCC)CCCCCCCCCC)C6=O,48.14,3.84,3.55,,TG/BC,50.0,6000.0,120.0,PMMA,850.0,3.5,Au,Al,"Spin coating - annealing
",300.0,o-DCB,,Ambient,n,-6.12,-3.82,,,,,0.66,0.54,31.0,100000,0.66,
