Repository: wonderingbiggy/OFETnow

# Data Files

This folder contains the OFETNow database snapshot, processed training features and targets, an input template, and example inputs for the **OFETNow-ML** prediction workflow.

## Files

### `input_template.json`

A blank JSON template for running predictions on new polymer OFET candidates.

Input fields:

```text
entry_id
polymer_name
SMILES
Mn_Kda
N_AVE
PDI
Aspect_Ratio
Capacitance
GATE
Dielectric
Fabrication_Method
Solvent_of_Spin_Coating
Test_Environment
Type
S/D
Annealing_Temperature
```

`Mn_Kda` and `N_AVE` are both included for flexibility.

### `ofetnow_export_fulldata.csv`
A snapshot of the complete OFETNow database as of June 3, 2026.

File: data/ofetnow_export_fulldata.csv (part 3 of 5)
Compound name,Compound id,Device id,Publish year,Doi,Journal name,Smiles,Mn(Kda),Dispersity(Đ),π-π Spacing,d(100),Device architectures,Channel length(μm),Channel width(μm),Ratio of channel length and width,Materials of dielectric layer,Thickness of dielectric layer(μm),Capacitance of unit area(nF),Materials of source and drain electrodes,Materials of gate electrodes,Fabrication method,Annealing temperature,Spin coating solvent,Spin coating speed(rpm),Test environment,Type of carriers,HOMO (eV),LUMO (eV),Max hole mobility (cm²V⁻¹s⁻¹),Mean hole mobility (cm²V⁻¹s⁻¹),Hole threshold voltage(V),Hole on and off ratio,Max electron mobility (cm²V⁻¹s⁻¹),Mean electron mobility (cm²V⁻¹s⁻¹),Electron threshold voltage(V),Electron on and off ratio,Max mobility (cm²V⁻¹s⁻¹),Comments
",180.0,o-DCB,,Ambient,n,-6.15,-3.97,,,,,0.05,0.03,49.0,>10000,0.05,
BDPPV-C5,135,207,2014,10.1002/adfm.201401822,Advanced Functional Materials,O=C(/C1=C2C3=CC=C(C=C)C=C3N(CCCCCC(CCCCCCCCCCCCCCCCCC)CCCCCCCCCCCCCCCCCC)C2=O)OC4=C1C=C(OC(/C5=C6C7=CC=CC=C7N(CCCCCC(CCCCCCCCCCCCCCCCCC)CCCCCCCCCCCCCCCCCC)C6=O)=O)C5=C4,35.9,2.26,3.38,39.5,TG/BC,5.0,100.0,20.0,CYTOP,500.0,,Au/Ti,Al,"Spin coating - annealing
",180.0,o-DCB,,Ambient,n,-6.16,-4.02,,,,,0.76,0.65,37.0,>100000,0.76,
BDPPV-C6,136,208,2014,10.1002/adfm.201401822,Advanced Functional Materials,O=C(/C1=C2C3=CC=C(C=C)C=C3N(CCCCCCC(CCCCCCCCCCCCCCCCCC)CCCCCCCCCCCCCCCCCC)C2=O)OC4=C1C=C(OC(/C5=C6C7=CC=CC=C7N(CCCCCCC(CCCCCCCCCCCCCCCCCC)CCCCCCCCCCCCCCCCCC)C6=O)=O)C5=C4,35.2,2.44,3.38,41.3,TG/BC,5.0,100.0,20.0,CYTOP,500.0,,Au/Ti,Al,"Spin coating - annealing
",180.0,o-DCB,,Ambient,n,-6.12,-4.01,,,,,0.44,0.33,41.0,>1000,0.44,
pTBTD-5DH,137,209,2014,10.1002/adfm.201304231,Advanced Functional Materials,O=C(N(CCCCC(CCCCCCCCCCCC)CCCCCCCCCC)C(C1=CC=C(S1)C2=CC(CCCCCCCCCCCC)=C(S2)C3=CC=C(S3)C4=CC=C(C5=NSN=C45)C6=CC=C(S6)C7=C(CCCCCCCCCCCC)C=C(S7)C8=CC=CS8)=C9%10)C9=CN(CCCCC(CCCCCCCCCCCC)CCCCCCCCCC)C%10=O,44.0,2.3,3.61,24.88,BG/BC,50.0,2000.0,40.0,OTS-modified SiO2,300.0,,Cr/Au,Si,"Spin coating - annealing
",300.0,o-DCB,,Nitrogen,p,-5.27,-3.78,2.0,1.74,13.1,100000-1000000,,,,,2.0,
pTBTD-2DT,138,210,2014,10.1002/adfm.201304231,Advanced Functional Materials,O=C(N(CC(CCCCCCCCCCCC)CCCCCCCCCC)C(C1=CC=C(S1)C2=CC(CCCCCCCCCCCC)=C(S2)C3=CC=C(S3)C4=CC=C(C5=NSN=C45)C6=CC=C(S6)C7=C(CCCCCCCCCCCC)C=C(S7)C8=CC=CS8)=C9%10)C9=CN(CC(CCCCCCCCCC)CCCCCCCCCCCC)C%10=O,28.0,2.5,3.73,22.07,BG/BC,50.0,2000.0,40.0,OTS-modified SiO2,300.0,,Cr/Au,Si,"Spin coating - annealing
",300.0,o-DCB,,Nitrogen,p,-5.34,-3.74,0.54,0.4,-2.7,1000000-10000000,,,,,0.54,
pTBTD-2OD,139,211,2014,10.1002/adfm.201304231,Advanced Functional Materials,O=C(N(CCCCCCCCCCCCCCCCCC)C(C1=CC=C(S1)C2=CC(CCCCCCCCCCCC)=C(S2)C3=CC=C(S3)C4=CC=C(C5=NSN=C45)C6=CC=C(S6)C7=C(CCCCCCCCCCCC)C=C(S7)C8=CC=CS8)=C9%10)C9=CN(CCCCCCCCCCCCCCCCCC)C%10=O,14.0,2.5,3.62,22.29,BG/BC,50.0,2000.0,40.0,OTS-modified SiO2,300.0,,Cr/Au,Si,"Spin coating - annealing
",300.0,o-DCB,,Nitrogen,p,-5.21,-3.8,0.34,0.3,7.0,1000000-10000000,,,,,0.34,
P(NDI1-T),140,212,2018,10.1002/adfm.201803613,Advanced Functional Materials,O=C1N(CC(CCCCCC)CCCCCC)C(C2=CC=C(C3=C2C1=C(C4=CC=CS4)C=C3C(N5CC(CCCCCC)CCCCCC)=O)C5=O)=O,17.0,1.8,4.1,21.3,BG/TC,150.0,1500.0,10.0,ODTS-modified SiO2,200.0,,Au,Si,"Spin coating - annealing
",250.0,chloroform,,Nitrogen,n,-5.65,-3.82,,,,,0.034,0.029,17.2,100000,0.034,
P(NDI2-T),141,213,2018,10.1002/adfm.201803613,Advanced Functional Materials,O=C1N(CCC(CCCCCC)CCCCCC)C(C2=CC=C(C3=C2C1=C(C4=CC=CS4)C=C3C(N5CCC(CCCCCC)CCCCCC)=O)C5=O)=O,19.0,1.8,4.0,24.6,BG/TC,150.0,1500.0,10.0,ODTS-modified SiO2,200.0,,Au,Si,"Spin coating - annealing
",250.0,chloroform,,Nitrogen,n,-5.59,-3.82,,,,,0.093,0.0735,16.3,1000000,0.093,
P(NDI3-T),142,214,2018,10.1002/adfm.201803613,Advanced Functional Materials,O=C1N(CCCC(CCCCCC)CCCCCC)C(C2=CC=C(C3=C2C1=C(C4=CC=CS4)C=C3C(N5CCCC(CCCCCC)CCCCCC)=O)C5=O)=O,15.0,1.3,3.9,26.6,BG/TC,150.0,1500.0,10.0,ODTS-modified SiO2,200.0,,Au,Si,"Spin coating - annealing
",250.0,chloroform,,Nitrogen,n,-5.56,-3.85,,,,,0.142,0.101,17.0,1000000,0.142,
P(NDI4-T),143,215,2018,10.1002/adfm.201803613,Advanced Functional Materials,O=C1N(CCCCC(CCCCCC)CCCCCC)C(C2=CC=C(C3=C2C1=C(C4=CC=CS4)C=C3C(N5CCCCC(CCCCCC)CCCCCC)=O)C5=O)=O,21.0,1.4,4.0,27.5,BG/TC,150.0,1500.0,10.0,ODTS-modified SiO2,200.0,,Au,Si,"Spin coating - annealing
",250.0,chloroform,,Nitrogen,n,-5.59,-3.86,,,,,0.217,0.118,17.9,1000000,0.217,
C1-INDTT,144,216,2015,10.1021/acs.macromol.5b00542,Macromolecules,O=C1C(C2=CC=C(C3=CC=CS3)S2)=C4C5=C(N61)C(C7=C6C=CC(OCC(CCCCCCCCCC)CCCCCCCC)=C7)=C(C8=CC=CS8)C(N5C9=C4C=C(OCC(CCCCCCCC)CCCCCCCCCC)C=C9)=O,20.0,4.0,3.66,22.4,TG/BC,40.0,1000.0,25.0,CYTOP,,,Au,Al,"Spin coating - annealing
",190.0,chlorobenzene,,Nitrogen,ambipolar,-5.02,-3.76,0.29,,-92.0,10-100,0.31,,37.0,1000-10000,0.31,
C3-INDTT,145,217,2017,10.1002/adfm.201704069,Advanced Functional Materials,O=C1C(C2=CC=C(C3=CC=CS3)S2)=C4C5=C(N61)C(C7=C6C=CC(OCCCC(CCCCCCCCCC)CCCCCCCC)=C7)=C(C8=CC=CS8)C(N5C9=C4C=C(OCCCC(CCCCCCCC)CCCCCCCCCC)C=C9)=O,27.0,3.1,3.59,26.8,TG/BC,40.0,1000.0,25.0,CYTOP,,,Au,Al,"Spin coating - annealing
",190.0,chlorobenzene,,Nitrogen,ambipolar,-4.99,-3.78,0.11,0.1,-112.0,10-100,1.01,0.93,79.0,10000-100000,1.01,
C1-INDTS,146,218,2015,10.1021/acs.macromol.5b00542,Macromolecules,O=C1C(C2=CC=C(C3=CC=C[Se]3)S2)=C4C5=C(N61)C(C7=C6C=CC(OCC(CCCCCCCCCC)CCCCCCCC)=C7)=C(C8=CC=CS8)C(N5C9=C4C=C(OCC(CCCCCCCC)CCCCCCCCCC)C=C9)=O,25.0,3.32,3.62,22.8,TG/BC,40.0,1000.0,25.0,CYTOP,,,Au,Al,"Spin coating - annealing
",190.0,chlorobenzene,,Nitrogen,ambipolar,-4.99,-3.77,0.2,,-101.0,10-100,0.99,,74.0,1000,0.99,
C3-INDTS,147,219,2017,10.1002/adfm.201704069,Advanced Functional Materials,O=C1C(C2=CC=C(C3=CC=C[Se]3)S2)=C4C5=C(N61)C(C7=C6C=CC(OCCCC(CCCCCCCCCC)CCCCCCCC)=C7)=C(C8=CC=CS8)C(N5C9=C4C=C(OCCCC(CCCCCCCC)CCCCCCCCCC)C=C9)=O,32.0,3.9,3.58,26.2,TG/BC,40.0,1000.0,25.0,CYTOP,,,Au,Al,"Spin coating - annealing
",190.0,chlorobenzene,,Nitrogen,ambipolar,-4.99,-3.76,0.13,0.13,-65.0,10-100,1.04,0.89,54.0,10000-100000,1.04,
C1-INDTBT,148,220,2015,10.1021/acs.macromol.5b00542,Macromolecules,O=C1C(C2=CC=C(C3=CC=CC4=NSN=C43)S2)=C5C6=C(N71)C(C8=C7C=CC(OCC(CCCCCCCCCC)CCCCCCCC)=C8)=C(C9=CC=CS9)C(N6C%10=C5C=C(OCC(CCCCCCCC)CCCCCCCCCC)C=C%10)=O,40.0,2.98,3.66,23.3,TG/BC,40.0,1000.0,25.0,CYTOP,,,Au,Al,"Spin coating - annealing
",190.0,chlorobenzene,,Nitrogen,ambipolar,-4.97,-3.74,0.52,,-121.0,10,3.11,,74.0,10000,3.11,
C3-INDTBT,149,221,2017,10.1002/adfm.201704069,Advanced Functional Materials,O=C1C(C2=CC=C(C3=CC=CC4=NSN=C43)S2)=C5C6=C(N71)C(C8=C7C=CC(OCCCC(CCCCCCCCCC)CCCCCCCC)=C8)=C(C9=CC=CS9)C(N6C%10=C5C=C(OCCCC(CCCCCCCC)CCCCCCCCCC)C=C%10)=O,50.0,3.2,3.6,27.0,TG/BC,40.0,1000.0,25.0,CYTOP,,,Au,Al,"Spin coating - annealing
",190.0,chlorobenzene,,Nitrogen,ambipolar,-5.02,-3.78,0.38,0.29,-107.0,1000,0.63,0.57,88.0,10000-100000,0.63,
25-DPP-SVS,150,222,2015,10.1021/cm504545e,Chemistry of materials,O=C1N(CCC(CCCCCCCCCC)CCCCCCCCCCCC)C(C2=CC=C(C3=CC=C(/C=C/C4=CC=C[Se]4)[Se]3)S2)=C5C1=C(C6=CC=CS6)N(CCC(CCCCCCCCCC)CCCCCCCCCCCC)C5=O,23.7,1.6,3.6,25.2,BG/TC,50.0,1000.0,20.0,OTS-modified SiO2,300.0,,Au,Si,"Spin coating - annealing
",200.0,chloroform,,Nitrogen,p,-5.15,-3.84,3.29,1.81,,100000,,,,,3.29,
26-DPP-SVS,151,223,2015,10.1021/cm504545e,Chemistry of materials,O=C1N(CCCC(CCCCCCCCCC)CCCCCCCCCCCC)C(C2=CC=C(C3=CC=C(/C=C/C4=CC=C[Se]4)[Se]3)S2)=C5C1=C(C6=CC=CS6)N(CCCC(CCCCCCCCCC)CCCCCCCCCCCC)C5=O,19.8,1.17,3.6,27.8,BG/TC,50.0,1000.0,20.0,OTS-modified SiO2,300.0,,Au,Si,"Spin coating - annealing
",200.0,chloroform,,Nitrogen,p,-5.13,-3.86,0.37,0.24,,100000,,,,,0.37,
27-DPP-SVS,152,224,2015,10.1021/cm504545e,Chemistry of materials,O=C1N(CCCCC(CCCCCCCCCC)CCCCCCCCCCCC)C(C2=CC=C(C3=CC=C(/C=C/C4=CC=C[Se]4)[Se]3)S2)=C5C1=C(C6=CC=CS6)N(CCCCC(CCCCCCCCCC)CCCCCCCCCCCC)C5=O,31.4,1.55,3.6,25.2,BG/TC,50.0,1000.0,20.0,OTS-modified SiO2,300.0,,Au,Si,"Spin coating - annealing
",200.0,chloroform,,Nitrogen,p,-5.19,-3.93,2.25,1.8,,1000000,,,,,2.25,
28-DPP-SVS,153,225,2015,10.1021/cm504545e,Chemistry of materials,O=C1N(CCCCCC(CCCCCCCCCC)CCCCCCCCCCCC)C(C2=CC=C(C3=CC=C(/C=C/C4=CC=C[Se]4)[Se]3)S2)=C5C1=C(C6=CC=CS6)N(CCCCCC(CCCCCCCCCC)CCCCCCCCCCCC)C5=O,25.6,1.29,3.6,27.6,BG/TC,50.0,1000.0,20.0,OTS-modified SiO2,300.0,,Au,Si,"Spin coating - annealing
",200.0,chloroform,,Nitrogen,p,-5.17,-3.92,0.43,0.37,,100000,,,,,0.43,
29-DPP-SVS,154,226,2015,10.1021/cm504545e,Chemistry of materials,O=C1N(CCCCCCC(CCCCCCCCCC)CCCCCCCCCCCC)C(C2=CC=C(C3=CC=C(/C=C/C4=CC=C[Se]4)[Se]3)S2)=C5C1=C(C6=CC=CS6)N(CCCCCCC(CCCCCCCCCC)CCCCCCCCCCCC)C5=O,34.1,1.71,3.6,26.4,BG/TC,50.0,1000.0,20.0,OTS-modified SiO2,300.0,,Au,Si,"Spin coating - annealing
",200.0,chloroform,,Nitrogen,p,-5.14,-3.91,4.69,3.99,,10000000,,,,,4.69,
30-DPP-SVS,155,227,2015,10.1021/cm504545e,Chemistry of materials,O=C1N(CCCCCCCC(CCCCCCCCCC)CCCCCCCCCCCC)C(C2=CC=C(C3=CC=C(/C=C/C4=CC=C[Se]4)[Se]3)S2)=C5C1=C(C6=CC=CS6)N(CCCCCCCC(CCCCCCCCCC)CCCCCCCCCCCC)C5=O,38.5,1.56,3.6,28.0,BG/TC,50.0,1000.0,20.0,OTS-modified SiO2,300.0,,Au,Si,"Spin coating - annealing
",200.0,chloroform,,Nitrogen,p,-5.16,-3.93,5.38,5.06,,10000,,,,,5.38,
31-DPP-SVS,156,228,2015,10.1021/cm504545e,Chemistry of materials,O=C1N(CCCCCCCCC(CCCCCCCCCC)CCCCCCCCCCCC)C(C2=CC=C(C3=CC=C(/C=C/C4=CC=C[Se]4)[Se]3)S2)=C5C1=C(C6=CC=CS6)N(CCCCCCCCC(CCCCCCCCCC)CCCCCCCCCCCC)C5=O,27.8,1.13,3.6,30.4,BG/TC,50.0,1000.0,20.0,OTS-modified SiO2,300.0,,Au,Si,"Spin coating - annealing
",200.0,chloroform,,Nitrogen,p,-5.12,-3.87,3.86,2.11,,1000000,,,,,3.86,
32-DPP-SVS,157,229,2015,10.1021/cm504545e,Chemistry of materials,O=C1N(CCCCCCCCCC(CCCCCCCCCC)CCCCCCCCCCCC)C(C2=CC=C(C3=CC=C(/C=C/C4=CC=C[Se]4)[Se]3)S2)=C5C1=C(C6=CC=CS6)N(CCCCCCCCCC(CCCCCCCCCC)CCCCCCCCCCCC)C5=O,33.2,1.14,3.6,29.4,BG/TC,50.0,1000.0,20.0,OTS-modified SiO2,300.0,,Au,Si,"Spin coating - annealing
",200.0,chloroform,,Nitrogen,p,-5.17,-3.93,3.71,2.05,,100000,,,,,3.71,
25-DPP-TVT,158,230,2015,10.1039/c5tc02565f,Journal of Materials Chemistry C,O=C1N(CCC(CCCCCCCCCC)CCCCCCCCCCCC)C(C2=CC=C(C3=CC=C(/C=C/C4=CC=CS4)S3)S2)=C5C1=C(C6=CC=CS6)N(CCC(CCCCCCCCCC)CCCCCCCCCCCC)C5=O,633.0,1.27,,20.82,BG/TC,50.0,1000.0,20.0,OTS-modified SiO2,300.0,,Au,Si,"Spin coating - annealing
",200.0,,,Nitrogen,p,-5.28,-3.97,2.62,1.98,,10000,,,,,2.62,
26-DPP-TVT,159,231,2015,10.1039/c5tc02565f,Journal of Materials Chemistry C,O=C1N(CCCC(CCCCCCCCCC)CCCCCCCCCCCC)C(C2=CC=C(C3=CC=C(/C=C/C4=CC=CS4)S3)S2)=C5C1=C(C6=CC=CS6)N(CCCC(CCCCCCCCCC)CCCCCCCCCCCC)C5=O,348.0,3.28,,27.41,BG/TC,50.0,1000.0,20.0,OTS-modified SiO2,300.0,,Au,Si,"Spin coating - annealing
",200.0,,,Nitrogen,p,-5.26,-4.03,0.63,0.57,,10000,,,,,0.63,
27-DPP-TVT,160,232,2015,10.1039/c5tc02565f,Journal of Materials Chemistry C,O=C1N(CCCCC(CCCCCCCCCC)CCCCCCCCCCCC)C(C2=CC=C(C3=CC=C(/C=C/C4=CC=CS4)S3)S2)=C5C1=C(C6=CC=CS6)N(CCCCC(CCCCCCCCCC)CCCCCCCCCCCC)C5=O,284.0,2.25,,25.07,BG/TC,50.0,1000.0,20.0,OTS-modified SiO2,300.0,,Au,Si,"Spin coating - annealing
",200.0,,,Nitrogen,p,-5.27,-3.98,2.81,1.41,,1000,,,,,2.81,
28-DPP-TVT,161,233,2015,10.1039/c5tc02565f,Journal of Materials Chemistry C,O=C1N(CCCCCC(CCCCCCCCCC)CCCCCCCCCCCC)C(C2=CC=C(C3=CC=C(/C=C/C4=CC=CS4)S3)S2)=C5C1=C(C6=CC=CS6)N(CCCCCC(CCCCCCCCCC)CCCCCCCCCCCC)C5=O,49.0,5.9,,27.93,BG/TC,50.0,1000.0,20.0,OTS-modified SiO2,300.0,,Au,Si,"Spin coating - annealing
",200.0,,,Nitrogen,p,-5.27,-3.9,0.23,0.2,,1000000,,,,,0.23,
29-DPP-TVT,162,234,2015,10.1039/c5tc02565f,Journal of Materials Chemistry C,O=C1N(CCCCCCC(CCCCCCCCCC)CCCCCCCCCCCC)C(C2=CC=C(C3=CC=C(/C=C/C4=CC=CS4)S3)S2)=C5C1=C(C6=CC=CS6)N(CCCCCCC(CCCCCCCCCC)CCCCCCCCCCCC)C5=O,519.0,2.67,,25.21,BG/TC,50.0,1000.0,20.0,OTS-modified SiO2,300.0,,Au,Si,"Spin coating - annealing
",200.0,,,Nitrogen,p,-5.25,-3.97,5.24,3.21,,1000000,,,,,5.24,
30-DPP-TVT,163,235,2015,10.1039/c5tc02565f,Journal of Materials Chemistry C,O=C1N(CCCCCCCC(CCCCCCCCCC)CCCCCCCCCCCC)C(C2=CC=C(C3=CC=C(/C=C/C4=CC=CS4)S3)S2)=C5C1=C(C6=CC=CS6)N(CCCCCCCC(CCCCCCCCCC)CCCCCCCCCCCC)C5=O,44.0,1.26,,31.07,BG/TC,50.0,1000.0,20.0,OTS-modified SiO2,300.0,,Au,Si,"Spin coating - annealing
",200.0,,,Nitrogen,p,-5.27,-4.0,0.77,0.57,,100000,,,,,0.77,
31-DPP-TVT,164,236,2015,10.1039/c5tc02565f,Journal of Materials Chemistry C,O=C1N(CCCCCCCCC(CCCCCCCCCC)CCCCCCCCCCCC)C(C2=CC=C(C3=CC=C(/C=C/C4=CC=CS4)S3)S2)=C5C1=C(C6=CC=CS6)N(CCCCCCCCC(CCCCCCCCCC)CCCCCCCCCCCC)C5=O,179.0,3.22,,30.02,BG/TC,50.0,1000.0,20.0,OTS-modified SiO2,300.0,,Au,Si,"Spin coating - annealing
",200.0,,,Nitrogen,p,-5.26,-3.94,3.6,3.18,,100000,,,,,3.6,
32-DPP-TVT,165,237,2015,10.1039/c5tc02565f,Journal of Materials Chemistry C,O=C1N(CCCCCCCCCC(CCCCCCCCCC)CCCCCCCCCCCC)C(C2=CC=C(C3=CC=C(/C=C/C4=CC=CS4)S3)S2)=C5C1=C(C6=CC=CS6)N(CCCCCCCCCC(CCCCCCCCCC)CCCCCCCCCCCC)C5=O,242.0,2.39,,28.65,BG/TC,50.0,1000.0,20.0,OTS-modified SiO2,300.0,,Au,Si,"Spin coating - annealing
",200.0,chloroform,,Nitrogen,p,-5.27,-3.97,3.27,3.1,,1000000,,,,,3.27,
PTBI-1,166,238,2018,10.1021/acs.macromol.8b01946,Macromolecules,O=C(/C1=C(C(SC(C2=CC(N(CCCCCCCCCCCC)C(/C3=C(C(C=CC(C4=CC=C(C5=CC=CS5)S4)=C6)=C6N7CCCC(CCCCCCCCCC)CCCCCCCCCC)/C7=O)=O)=C3S2)=C8)=C8N9CCCCCCCCCCCC)/C9=O)N(CCCC(CCCCCCCCCC)CCCCCCCCCC)C%10=C1C=CC=C%10,9.8,1.5,3.52,24.6,BG/BC,30.0,1000.0,33.3,OTS-modified SiO2,300.0,11.0,Au,Si,"Spin coating - annealing
",120.0,o-DCB,4000,Ambient,p,-5.42,-4.01,0.53,0.4,-8.0,10000,,,,,0.53,
PTBI-2,167,239,2018,10.1021/acs.macromol.8b01946,Macromolecules,O=C(/C1=C(C(SC(C2=CC(N(CCCC(CCCCCCCCCC)CCCCCCCCCC)C(/C3=C(C(C=CC(C4=CC=C(C5=CC=CS5)S4)=C6)=C6N7CCCCCCCCCCCC)/C7=O)=O)=C3S2)=C8)=C8N9CCCC(CCCCCCCCCC)CCCCCCCCCC)/C9=O)N(CCCCCCCCCCCC)C%10=C1C=CC=C%10,8.6,1.4,3.51,24.6,BG/BC,30.0,1000.0,33.3,OTS-modified SiO2,300.0,11.0,Au,Si,"Spin coating - annealing
",120.0,o-DCB,4000,Ambient,p,-5.43,-4.01,2.22,1.37,-5.0,10000,,,,,2.22,
P(NDIO-EH),168,240,2018,10.1021/acsami.8b01196,ACS Applied Materials & Interfaces,O=C1N(CCCCCCCC)C(C2=CC=C(C3=C2C1=CC(C#CC4=C(CC(CC)CCCC)C=C(C#C)C(CC(CCCC)CC)=C4)=C3C(N5CCCCCCCC)=O)C5=O)=O,7.5,1.56,4.19,19.04,TG/BC,30.0,1000.0,33.3,CYTOP,900.0,,Au/Al,Al,"Spin coating - annealing
",120.0,chloroform,,Nitrogen,n,-5.8,-3.8,,,,,0.0011,,42.8,2300,0.0011,
P(NDIOD-EH),169,241,2018,10.1021/acsami.8b01196,ACS Applied Materials & Interfaces,O=C1N(CC(CCCCCCCCCC)CCCCCCCC)C(C2=CC=C(C3=C2C1=CC(C#CC4=C(CC(CC)CCCC)C=C(C#C)C(CC(CCCC)CC)=C4)=C3C(N5CC(CCCCCCCCCC)CCCCCCCC)=O)C5=O)=O,56.7,2.56,4.05,22.44,TG/BC,30.0,1000.0,33.3,CYTOP,900.0,,Au/Al,Al,"Spin coating - annealing
",120.0,chlorobenzene,,Nitrogen,n,-6.1,-4.1,,,,,0.0092,,31.3,38000,0.0092,
P(NDIOD-HO),170,242,2018,10.1021/acsami.8b01196,ACS Applied Materials & Interfaces,O=C1N(CC(CCCCCCCCCC)CCCCCCCC)C(C2=CC=C(C3=C2C1=CC(C#CC4=C(OCCCCCCCCCCCCCCCC)C=C(C#C)C(OCCCCCCCCCCCCCCCC)=C4)=C3C(N5CC(CCCCCCCCCC)CCCCCCCC)=O)C5=O)=O,117.0,1.84,3.81,29.92,TG/BC,30.0,1000.0,33.3,CYTOP,900.0,,Au/Al,Al,"Spin coating - annealing
",120.0,chlorobenzene,,Nitrogen,n,-5.7,-4.0,,,,,0.016,,30.7,41000,0.016,
P(OD-DPPBT),171,243,2018,10.1021/acsami.8b13292,ACS Applied Materials & Interfaces,O=C(N(C(C1=CC=CS1)=C2C(N3CC(CCCCCCCC)CCCCCCCCCC)=O)CC(CCCCCCCC)CCCCCCCCCC)C2=C3C4=CC=C(C5=CC=C(C6=CC=CS6)S5)S4,77.4,1.76,3.86,20.6,TG/BC,100.0,1500.0,15.0,SiO2,,,,,"Spin coating - annealing
",250.0,chloroform,,,p,-5.31,-4.02,0.67,0.62,2.2,200000,,,,,0.67,
P(ODE3-DPPBT),172,244,2018,10.1021/acsami.8b13292,ACS Applied Materials & Interfaces,O=C(N(C(C1=CC=CS1)=C2C(N3CCCC(OCC(CCCCCCCC)CCCCCCCCCC)=O)=O)CCCC(OCC(CCCCCCCCCC)CCCCCCCC)=O)C2=C3C4=CC=C(C5=CC=C(C6=CC=CS6)S5)S4,162.6,2.4,3.85,23.3,TG/BC,100.0,1500.0,15.0,SiO2,,,,,"Spin coating - annealing
",250.0,chloroform,,,p,-5.29,-3.92,0.9,0.84,7.9,400000,,,,,0.9,
P(ODE5-DPPBT),173,245,2018,10.1021/acsami.8b13292,ACS Applied Materials & Interfaces,O=C(N(C(C1=CC=CS1)=C2C(N3CCCCCC(OCC(CCCCCCCC)CCCCCCCCCC)=O)=O)CCCCCC(OCC(CCCCCCCCCC)CCCCCCCC)=O)C2=C3C4=CC=C(C5=CC=C(C6=CC=CS6)S5)S4,196.0,2.69,3.63,27.5,TG/BC,100.0,1500.0,15.0,SiO2,,,,,"Spin coating - annealing
",250.0,chloroform,,,p,-5.09,-3.72,1.68,1.56,0.1,>10000000,,,,,1.68,
P(DD-DPPBT),174,246,2018,10.1021/acsami.8b13292,ACS Applied Materials & Interfaces,O=C(N(C(C1=CC=CS1)=C2C(N3CC(CCCCCCCCCCCC)CCCCCCCCCC)=O)CC(CCCCCCCCCCCC)CCCCCCCCCC)C2=C3C4=CC=C(C5=CC=C(C6=CC=CS6)S5)S4,192.8,3.43,3.62,30.1,TG/BC,100.0,1500.0,15.0,SiO2,,,,,"Spin coating - annealing
",250.0,chloroform,,,p,-5.05,-3.75,1.65,1.52,-4.4,10000,,,,,1.65,
P(DDE3-DPPBT),175,247,2018,10.1021/acsami.8b13292,ACS Applied Materials & Interfaces,O=C(N(C(C1=CC=CS1)=C2C(N3CCCC(OCC(CCCCCCCCCCCC)CCCCCCCCCC)=O)=O)CCCC(OCC(CCCCCCCCCC)CCCCCCCCCCCC)=O)C2=C3C4=CC=C(C5=CC=C(C6=CC=CS6)S5)S4,173.2,2.7,3.62,30.3,TG/BC,100.0,1500.0,15.0,SiO2,,,,,"Spin coating - annealing
",250.0,chloroform,,,p,-5.11,-3.74,1.78,1.55,1.8,100000,,,,,1.78,
P(DDE5-DPPBT),176,248,2018,10.1021/acsami.8b13292,ACS Applied Materials & Interfaces,O=C(N(C(C1=CC=CS1)=C2C(N3CCCCCC(OCC(CCCCCCCCCCCC)CCCCCCCCCC)=O)=O)CCCCCC(OCC(CCCCCCCCCC)CCCCCCCCCCCC)=O)C2=C3C4=CC=C(C5=CC=C(C6=CC=CS6)S5)S4,177.7,2.36,3.62,31.4,TG/BC,100.0,1500.0,15.0,SiO2,,,,,"Spin coating - annealing
",250.0,chloroform,,,p,-5.04,-3.69,2.3,2.0,1.7,200000,,,,,2.3,
PDPP3T,177,249,2017,10.1002/advs.201700048,Advanced Science,O=C1N(CC(CCCCCCCCCC)CCCCCCCC)C(C2=CC=C(S2)C3=CC=CS3)=C4C1=C(C5=CC=CS5)N(CC(CCCCCCCCCC)CCCCCCCC)C4=O,30.9,2.2,3.73,,BG/BC,,,,OTS-modified SiO2,300.0,,Au,Si,"Spin coating - annealing
",100.0,o-DCB,2000,Ambient,p,-5.41,-5.41,1.48,0.9,-14.5,1000-10000,,,,,1.48,The authors mention a channel length of 5or 10 microns
PDPP3T-1,178,250,2017,10.1002/advs.201700048,Advanced Science,O=C(N(C(C1=CC=CS1)=C2C(N3CC(CCCCCCCC)CCCCCCCCCC)=O)CCOCCOCCOC)C2=C3C4=CC=C(C5=CC=CS5)S4,17.6,3.0,3.61,17.9,BG/BC,,,,OTS-modified SiO2,300.0,,Au,Si,"Spin coating - annealing
",100.0,o-DCB,2000,Ambient,p,-5.33,-5.33,2.6,2.0,-3.5,10000-100000,,,,,2.6,
PNDI-OR,179,251,2015,10.1039/c4cc08381d,Chemical Communications,O=C1N(CCOCCOCCOCCOCCCCCCCC)C(C2=CC=C(C3=C2C1=CC(C4=CC=C(/C=C/C5=CC=CS5)S4)=C3C(N6CCOCCOCCOCCOCCCCCCCC)=O)C6=O)=O,16.5,2.74,4.0,26.3,BG/TC,150.0,1500.0,10.0,OTS-modified SiO2,300.0,,Au,Si,"Spin coating - annealing
",250.0,chloroform,2000,Nitrogen,p,-5.28,-4.05,0.091,0.088,9.7,100000,,,,,0.091,
PNDI-RO,180,252,2015,10.1039/c4cc08381d,Chemical Communications,O=C1N(CCCCCCCCOCCOCCOCCOC)C(C2=CC=C(C3=C2C1=CC(C4=CC=C(/C=C/C5=CC=CS5)S4)=C3C(N6CCCCCCCCOCCOCCOCCOC)=O)C6=O)=O,24.3,2.89,3.9,28.1,BG/TC,150.0,1500.0,10.0,OTS-modified SiO2,300.0,,Au,Si,"Spin coating - annealing
",250.0,chloroform,2000,Nitrogen,p,-5.3,-4.01,0.43,0.32,12.7,10000000,,,,,0.43,
61-P1,115,253,2015,10.1039/c5sc00843c,Chemical Science,O=C(N1CC(CCCCCCCC)CCCCCCCCCC)C(C2=C1C3=CC=CS3)=C(C4=CC=C(C5=CC=C(C6=CC=CS6)S5)S4)N(CC(CCCCCCCCCC)CCCCCCCC)C2=O,21.4,2.03,3.8,19.1,BG/BC,30.0,1000.0,33.3,SiO2,200.0,17.0,Au,Si,"Spin coating - annealing
",150.0,TCE/o-DCB,,Ambient,p,-5.3,-4.1,2.1,1.6,-6.0,1000000,,,,,2.1,
61-P2a,116,254,2015,10.1039/c5sc00843c,Chemical Science,O=C(N1CC(CCCCCCCC)CCCCCCCCCC)C(C2=C1C3=CC=CS3)=C(C4=CC=C(C5=CC=C(C6=CC=CS6)S5)S4)N(CC(CCCCCCCCCC)CCCCCCCC)C2=O,47.0,2.9,3.8,19.1,BG/BC,30.0,1000.0,33.3,SiO2,200.0,17.0,Au,Si,"Spin coating - annealing
",150.0,TCE/o-DCB,,Ambient,p,-5.3,-4.0,2.1,1.58,-10.0,10000,,,,,2.1,
61-P2b,117,255,2015,10.1039/c5sc00843c,Chemical Science,O=C(N1CC(CCCCCCCCCCCC)CCCCCCCCCC)C(C2=C1C3=CC=CS3)=C(C4=CC=C(C5=CC=C(C6=CC=CS6)S5)S4)N(CC(CCCCCCCCCC)CCCCCCCCCCCC)C2=O,54.9,3.12,3.9,21.3,BG/BC,30.0,1000.0,33.3,SiO2,300.0,11.0,Au,Si,"Spin coating - annealing
",150.0,TCE/o-DCB,,Ambient,p,-5.3,-4.0,3.37,2.65,18.0,10000,,,,,3.37,
61-P3,118,256,2015,10.1039/c5sc00843c,Chemical Science,O=C(N1CC(CCCCCCCC)CCCCCCCCCC)C(C2=C1C3=CC=CS3)=C(C4=CC=C(C5=CC=C(C6=CC=CS6)S5)S4)N(CC(CCCCCCCCCC)CCCCCCCC)C2=O,38.3,2.16,3.9,19.1,BG/BC,30.0,1000.0,33.3,SiO2,300.0,11.0,Au,Si,"Spin coating - annealing
",150.0,TCE/o-DCB,,Ambient,p,-5.3,-4.0,1.74,1.62,17.0,10000,,,,,1.74,
61-P4b,119,257,2015,10.1039/c5sc00843c,Chemical Science,O=C(N1CC(CCCCCCCCCCCC)CCCCCCCCCC)C(C2=C1C3=CC=C(C4=CC=CS4)S3)=C(C5=CC=C(C6=CC=CS6)S5)N(CC(CCCCCCCCCC)CCCCCCCCCCCC)C2=O,23.8,2.51,3.9,21.5,BG/BC,30.0,1000.0,33.3,SiO2,300.0,11.0,Au,Si,"Spin coating - annealing
",150.0,TCE/o-DCB,,Ambient,p,-5.3,-3.9,0.94,0.9,-8.0,1000000,,,,,0.94,
H-PTIIG-HD-NP,124,258,2017,10.1021/acsami.7b07856,ACS Applied Materials & Interfaces,O=C(/C1=C2C(SC(C3=CC=C(C=CC=C4)C4=C3)=C5)=C5N(CC(CCCCCCCC)CCCCCC)C2=O)N(CC(CCCCCCCC)CCCCCC)C6=C1SC=C6,61.3,2.11,3.7,21.4,TG/BC,20.0,1000.0,50.0,PMMA,500.0,,Ni/Au,Al,"Spin coating - annealing
",300.0,TCB,,Nitrogen,p,-5.32,-3.9,1.64,1.17,-62.1,588-1357,0.0189,0.01611,71.4,,1.64,
H-PTIIGOD-Np,125,259,2017,10.1021/acsami.7b07856,ACS Applied Materials & Interfaces,O=C(/C1=C2C(SC(C3=CC=C(C=CC=C4)C4=C3)=C5)=C5N(CC(CCCCCCCCCC)CCCCCCCC)C2=O)N(CC(CCCCCCCC)CCCCCCCCCC)C6=C1SC=C6,63.8,3.19,3.7,24.5,TG/BC,20.0,1000.0,50.0,PMMA,500.0,,Ni/Au,Al,"Spin coating - annealing
",300.0,TCB,,Nitrogen,p,-5.36,-3.91,0.606,0.346,-59.3,347-520,0.0149,0.01356,76.0,,0.606,
H-PTIIGDT-Np,126,260,2017,10.1021/acsami.7b07856,ACS Applied Materials & Interfaces,O=C(/C1=C2C(SC(C3=CC=C(C=CC=C4)C4=C3)=C5)=C5N(CC(CCCCCCCCCCCC)CCCCCCCCCC)C2=O)N(CC(CCCCCCCCCCCC)CCCCCCCCCC)C6=C1SC=C6,108.7,3.79,3.7,27.7,TG/BC,20.0,1000.0,50.0,PMMA,500.0,,Ni/Au,Al,"Spin coating - annealing
",300.0,TCB,,Nitrogen,p,-5.35,-3.91,0.108,0.0748,-52.0,49-92,0.0163,0.0114,63.5,,0.108,
P(OD-DPPBT),171,261,2018,10.1021/acsami.8b13292,ACS Applied Materials & Interfaces,O=C(N(C(C1=CC=CS1)=C2C(N3CC(CCCCCCCC)CCCCCCCCCC)=O)CC(CCCCCCCC)CCCCCCCCCC)C2=C3C4=CC=C(C5=CC=C(C6=CC=CS6)S5)S4,77.4,1.76,3.86,20.6,TG/BC,100.0,1500.0,15.0,SiO2,,,,,"Spin coating - annealing
",150.0,chloroform,,,p,-5.31,-4.02,0.61,0.57,-6.2,200000,,,,,0.61,
P(ODE3-DPPBT),172,262,2018,10.1021/acsami.8b13292,ACS Applied Materials & Interfaces,O=C(N(C(C1=CC=CS1)=C2C(N3CCCC(OCC(CCCCCCCC)CCCCCCCCCC)=O)=O)CCCC(OCC(CCCCCCCCCC)CCCCCCCC)=O)C2=C3C4=CC=C(C5=CC=C(C6=CC=CS6)S5)S4,162.6,2.4,3.85,23.3,TG/BC,100.0,1500.0,15.0,SiO2,,,,,"Spin coating - annealing
",150.0,chloroform,,,p,-5.29,-3.92,0.65,0.6,8.7,200000,,,,,0.65,
P(ODE5-DPPBT),173,263,2018,10.1021/acsami.8b13292,ACS Applied Materials & Interfaces,O=C(N(C(C1=CC=CS1)=C2C(N3CCCCCC(OCC(CCCCCCCC)CCCCCCCCCC)=O)=O)CCCCCC(OCC(CCCCCCCCCC)CCCCCCCC)=O)C2=C3C4=CC=C(C5=CC=C(C6=CC=CS6)S5)S4,196.0,2.69,3.63,27.5,TG/BC,100.0,1500.0,15.0,SiO2,,,,,"Spin coating - annealing
",150.0,chloroform,,,p,-5.09,-3.72,0.58,0.55,0.1,>10000000,,,,,0.58,
P(DD-DPPBT),174,264,2018,10.1021/acsami.8b13292,ACS Applied Materials & Interfaces,O=C(N(C(C1=CC=CS1)=C2C(N3CC(CCCCCCCCCCCC)CCCCCCCCCC)=O)CC(CCCCCCCCCCCC)CCCCCCCCCC)C2=C3C4=CC=C(C5=CC=C(C6=CC=CS6)S5)S4,192.8,3.43,3.62,30.1,TG/BC,100.0,1500.0,15.0,SiO2,,,,,"Spin coating - annealing
",150.0,chloroform,,,p,-5.05,-3.75,1.52,1.42,-3.0,10000,,,,,1.52,
P(DDE3-DPPBT),175,265,2018,10.1021/acsami.8b13292,ACS Applied Materials & Interfaces,O=C(N(C(C1=CC=CS1)=C2C(N3CCCC(OCC(CCCCCCCCCCCC)CCCCCCCCCC)=O)=O)CCCC(OCC(CCCCCCCCCC)CCCCCCCCCCCC)=O)C2=C3C4=CC=C(C5=CC=C(C6=CC=CS6)S5)S4,173.2,2.7,3.62,30.3,TG/BC,100.0,1500.0,15.0,SiO2,,,,,"Spin coating - annealing
",150.0,chloroform,,,p,-5.11,-3.74,2.51,2.3,-0.8,100000,,,,,2.51,
P(DDE5-DPPBT),176,266,2018,10.1021/acsami.8b13292,ACS Applied Materials & Interfaces,O=C(N(C(C1=CC=CS1)=C2C(N3CCCCCC(OCC(CCCCCCCCCCCC)CCCCCCCCCC)=O)=O)CCCCCC(OCC(CCCCCCCCCC)CCCCCCCCCCCC)=O)C2=C3C4=CC=C(C5=CC=C(C6=CC=CS6)S5)S4,177.7,2.36,3.62,31.4,TG/BC,100.0,1500.0,15.0,SiO2,,,,,"Spin coating - annealing
",150.0,chloroform,,,p,-5.04,-3.69,1.53,1.36,-4.2,>100000,,,,,1.53,
P(OD-DPPBT),171,267,2018,10.1021/acsami.8b13292,ACS Applied Materials & Interfaces,O=C(N(C(C1=CC=CS1)=C2C(N3CC(CCCCCCCC)CCCCCCCCCC)=O)CC(CCCCCCCC)CCCCCCCCCC)C2=C3C4=CC=C(C5=CC=C(C6=CC=CS6)S5)S4,77.4,1.76,3.86,20.6,TG/BC,100.0,1500.0,15.0,SiO2,,,,,Spin coating,,chloroform,,,p,-5.31,-4.02,0.31,0.28,-1.5,>1000000,,,,,0.31,
P(ODE3-DPPBT),172,268,2018,10.1021/acsami.8b13292,ACS Applied Materials & Interfaces,O=C(N(C(C1=CC=CS1)=C2C(N3CCCC(OCC(CCCCCCCC)CCCCCCCCCC)=O)=O)CCCC(OCC(CCCCCCCCCC)CCCCCCCC)=O)C2=C3C4=CC=C(C5=CC=C(C6=CC=CS6)S5)S4,162.6,2.4,3.85,23.3,TG/BC,100.0,1500.0,15.0,SiO2,,,,,Spin coating,,chloroform,,,p,-5.29,-3.92,0.4,0.35,5.1,>100000,,,,,0.4,
P(ODE5-DPPBT),173,269,2018,10.1021/acsami.8b13292,ACS Applied Materials & Interfaces,O=C(N(C(C1=CC=CS1)=C2C(N3CCCCCC(OCC(CCCCCCCC)CCCCCCCCCC)=O)=O)CCCCCC(OCC(CCCCCCCCCC)CCCCCCCC)=O)C2=C3C4=CC=C(C5=CC=C(C6=CC=CS6)S5)S4,196.0,2.69,3.63,27.5,TG/BC,100.0,1500.0,15.0,SiO2,,,,,Spin coating,,chloroform,,,p,-5.09,-3.72,0.55,0.5,0.5,2000000,,,,,0.55,
P(DD-DPPBT),174,270,2018,10.1021/acsami.8b13292,ACS Applied Materials & Interfaces,O=C(N(C(C1=CC=CS1)=C2C(N3CC(CCCCCCCCCCCC)CCCCCCCCCC)=O)CC(CCCCCCCCCCCC)CCCCCCCCCC)C2=C3C4=CC=C(C5=CC=C(C6=CC=CS6)S5)S4,192.8,3.43,3.62,30.1,TG/BC,100.0,1500.0,15.0,SiO2,,,,,Spin coating,,chloroform,,,p,-5.05,-3.75,0.85,0.8,-0.4,20000,,,,,0.85,
P(DDE3-DPPBT),175,271,2018,10.1021/acsami.8b13292,ACS Applied Materials & Interfaces,O=C(N(C(C1=CC=CS1)=C2C(N3CCCC(OCC(CCCCCCCCCCCC)CCCCCCCCCC)=O)=O)CCCC(OCC(CCCCCCCCCC)CCCCCCCCCCCC)=O)C2=C3C4=CC=C(C5=CC=C(C6=CC=CS6)S5)S4,173.2,2.7,3.62,30.3,TG/BC,100.0,1500.0,15.0,SiO2,,,,,Spin coating,,chloroform,,,p,-5.11,-3.74,1.15,1.1,1.8,100000,,,,,1.15,
P(DDE5-DPPBT),176,272,2018,10.1021/acsami.8b13292,ACS Applied Materials & Interfaces,O=C(N(C(C1=CC=CS1)=C2C(N3CCCCCC(OCC(CCCCCCCCCCCC)CCCCCCCCCC)=O)=O)CCCCCC(OCC(CCCCCCCCCC)CCCCCCCCCCCC)=O)C2=C3C4=CC=C(C5=CC=C(C6=CC=CS6)S5)S4,177.7,2.36,3.62,31.4,TG/BC,100.0,1500.0,15.0,SiO2,,,,,Spin coating,,chloroform,,,p,-5.04,-3.69,1.3,1.15,2.6,10000,,,,,1.3,
BDPPV,301,273,2013,10.1021/ja403624a,Journal of American Chemical Society,O=C(/C1=C(C(C=C(OC(/C2=C(C(C=CC(C=C)=C3)=C3N4CCCC(CCCCCCCCCCCCCCCCCC)CCCCCCCCCCCCCCCCCC)/C4=O)=O)C2=C5)=C5O6)/C6=O)N(CCCC(CCCCCCCCCCCCCCCCCC)CCCCCCCCCCCCCCCCCC)C7=C1C=CC=C7,37.6,2.38,3.55,32.3,TG/BC,10.0,200.0,20.0,CYTOP,500.0,3.7,Au/Ti,Al,Spin coating - annealing,200.0,oDCB,1500,Ambient,n,-6.12,-4.1,,,,,1.1,0.84,5.0,,1.1,"
"
FBDPPV-1,302,274,2014,10.1021/ja412533d ,Journal of American Chemical Society,O=C(/C1=C(C(C=C(OC(/C2=C(C(C=CC(C=C)=C3F)=C3N4CCCC(CCCCCCCCCCCCCCCCCC)CCCCCCCCCCCCCCCCCC)/C4=O)=O)C2=C5)=C5O6)/C6=O)N(CCCC(CCCCCCCCCCCCCCCCCC)CCCCCCCCCCCCCCCCCC)C7=C1C=CC=C7F,66.3,1.94,3.42,32.9,TG/BC,5.0,200.0,40.0,CYTOP,500.0,3.7,Au/Ti,Al,Spin coating - annealing,180.0,oDCB,1500,Ambient,n,-6.19,-4.26,,,,,1.7,0.81,18.0,100000-1000000,1.7,"
"
FBDPPV-2,303,275,2014,10.1021/ja412533d ,Journal of American Chemical Society,O=C(/C1=C(C(C=C(OC(/C2=C(C(C=C(F)C(C=C)=C3)=C3N4CCCC(CCCCCCCCCCCCCCCCCC)CCCCCCCCCCCCCCCCCC)/C4=O)=O)C2=C5)=C5O6)/C6=O)N(CCCC(CCCCCCCCCCCCCCCCCC)CCCCCCCCCCCCCCCCCC)C7=C1C=C(F)C=C7,53.8,3.06,3.42,32.7,TG/BC,5.0,200.0,40.0,CYTOP,500.0,3.7,Au/Ti,Al,Spin coating - annealing,180.0,oDCB,1500,Ambient,n,-6.22,-4.3,,,,,1.39,0.62,1.0,10000-100000,1.39,"
"
F4BDOPV-2T,304,276,2016,10.1002/adma.201600541,Advanced Materials,O=C(/C1=C(C(C=C(OC(/C2=C(C(C=C(F)C(C3=CC=C(C4=CC=CS4)S3)=C5F)=C5N6CCCC(CCCCCCCCCCCCCCCCCC)CCCCCCCCCCCCCCCCCC)/C6=O)=O)C2=C7)=C7O8)/C8=O)N(CCCC(CCCCCCCCCCCCCCCCCC)CCCCCCCCCCCCCCCCCC)C9=C1C=C(F)C=C9F,38.0,2.74,3.52,28.4,TG/BC,100.0,2000.0,20.0,CYTOP,500.0,3.7,Au/Ti,Al,Spin coating ,,oDCB,500,Ambient,n,-5.85,-4.54,,,,,7.2,4.1,-10.0,1000-10000,7.2,"High spin-coating speed devices were also being reported
"
F4BDOPV-2T,304,277,2016,10.1002/adma.201600541,Advanced Materials,O=C(/C1=C(C(C=C(OC(/C2=C(C(C=C(F)C(C3=CC=C(C4=CC=CS4)S3)=C5F)=C5N6CCCC(CCCCCCCCCCCCCCCCCC)CCCCCCCCCCCCCCCCCC)/C6=O)=O)C2=C7)=C7O8)/C8=O)N(CCCC(CCCCCCCCCCCCCCCCCC)CCCCCCCCCCCCCCCCCC)C9=C1C=C(F)C=C9F,38.0,2.74,3.52,28.4,TG/BC,100.0,2000.0,20.0,CYTOP,500.0,3.7,Au/Ti,Al,Spin coating - annealing,160.0,oDCB,500,Ambient,n,-5.85,-4.54,,,,,14.9,9.0,-17.0,1000-10000,14.9,"
"
F4BDOPV-2T,304,278,2016,10.1002/adma.201600541,Advanced Materials,O=C(/C1=C(C(C=C(OC(/C2=C(C(C=C(F)C(C3=CC=C(C4=CC=CS4)S3)=C5F)=C5N6CCCC(CCCCCCCCCCCCCCCCCC)CCCCCCCCCCCCCCCCCC)/C6=O)=O)C2=C7)=C7O8)/C8=O)N(CCCC(CCCCCCCCCCCCCCCCCC)CCCCCCCCCCCCCCCCCC)C9=C1C=C(F)C=C9F,38.0,2.74,3.52,28.4,TG/BC,100.0,2000.0,20.0,CYTOP,500.0,3.7,Au/Ti,Al,Spin coating - annealing,180.0,oDCB,500,Ambient,n,-5.85,-4.54,,,,,12.5,7.8,-19.0,1000-10000,12.5,"
"
F4BDOPV-2T,304,279,2016,10.1002/adma.201600541,Advanced Materials,O=C(/C1=C(C(C=C(OC(/C2=C(C(C=C(F)C(C3=CC=C(C4=CC=CS4)S3)=C5F)=C5N6CCCC(CCCCCCCCCCCCCCCCCC)CCCCCCCCCCCCCCCCCC)/C6=O)=O)C2=C7)=C7O8)/C8=O)N(CCCC(CCCCCCCCCCCCCCCCCC)CCCCCCCCCCCCCCCCCC)C9=C1C=C(F)C=C9F,38.0,2.74,3.52,28.4,TG/BC,100.0,2000.0,20.0,CYTOP,500.0,3.7,Au/Ti,Al,Spin coating - annealing,200.0,oDCB,500,Ambient,n,-5.85,-4.54,,,,,10.3,6.5,-22.0,1000-10000,10.3,"
"
F4BDOPV-2T,304,280,2016,10.1002/adma.201600541,Advanced Materials,O=C(/C1=C(C(C=C(OC(/C2=C(C(C=C(F)C(C3=CC=C(C4=CC=CS4)S3)=C5F)=C5N6CCCC(CCCCCCCCCCCCCCCCCC)CCCCCCCCCCCCCCCCCC)/C6=O)=O)C2=C7)=C7O8)/C8=O)N(CCCC(CCCCCCCCCCCCCCCCCC)CCCCCCCCCCCCCCCCCC)C9=C1C=C(F)C=C9F,38.0,2.74,3.52,28.4,TG/BC,100.0,2000.0,20.0,CYTOP,500.0,3.7,Au/Ti,Al,Spin coating - annealing,220.0,oDCB,500,Ambient,n,-5.85,-4.54,,,,,8.1,4.7,-25.0,1000-10000,8.1,"
"
F4BDOPV-2T,304,281,2016,10.1002/adma.201600541,Advanced Materials,O=C(/C1=C(C(C=C(OC(/C2=C(C(C=C(F)C(C3=CC=C(C4=CC=CS4)S3)=C5F)=C5N6CCCC(CCCCCCCCCCCCCCCCCC)CCCCCCCCCCCCCCCCCC)/C6=O)=O)C2=C7)=C7O8)/C8=O)N(CCCC(CCCCCCCCCCCCCCCCCC)CCCCCCCCCCCCCCCCCC)C9=C1C=C(F)C=C9F,38.0,2.74,3.52,28.4,TG/BC,100.0,2000.0,20.0,CYTOP,500.0,3.7,Au/Ti,Al,Spin coating - annealing,240.0,oDCB,500,Ambient,n,-5.85,-4.54,,,,,5.6,3.2,-27.0,1000-10000,5.6,"
"
F4BDOPV-2T,304,282,2016,10.1002/adma.201600541,Advanced Materials,O=C(/C1=C(C(C=C(OC(/C2=C(C(C=C(F)C(C3=CC=C(C4=CC=CS4)S3)=C5F)=C5N6CCCC(CCCCCCCCCCCCCCCCCC)CCCCCCCCCCCCCCCCCC)/C6=O)=O)C2=C7)=C7O8)/C8=O)N(CCCC(CCCCCCCCCCCCCCCCCC)CCCCCCCCCCCCCCCCCC)C9=C1C=C(F)C=C9F,38.0,2.74,3.52,28.4,TG/BC,100.0,2000.0,20.0,CYTOP,500.0,3.7,Au/Ti,Al,Spin coating - annealing,260.0,oDCB,500,Ambient,n,-5.85,-4.54,,,,,3.8,2.1,-30.0,1000-10000,3.8,"
"
F4BDOPV-2Se,305,283,2016,10.1002/adma.201600541,Advanced Materials,O=C(/C1=C(C(C=C(OC(/C2=C(C(C=C(F)C(C3=CC=C(C4=CC=C[Se]4)[Se]3)=C5F)=C5N6CCCC(CCCCCCCCCCCCCCCCCC)CCCCCCCCCCCCCCCCCC)/C6=O)=O)C2=C7)=C7O8)/C8=O)N(CCCC(CCCCCCCCCCCCCCCCCC)CCCCCCCCCCCCCCCCCC)C9=C1C=C(F)C=C9F,23.8,2.87,3.55,28.6,TG/BC,100.0,2000.0,20.0,CYTOP,500.0,3.7,Au/Ti,Al,Spin coating - annealing,160.0,oDCB,500,Ambient,n,-5.83,-4.54,,,,,6.1,3.2,3.0,1000-10000,6.1,"
"
NBDOPV,306,284,2015,10.1039/c5cc02026c,Chemical Communications,O=C1N(CCCCCCCCCCCC)C2=C(C=C(N(CCCCCCCCCCCC)C(/C3=C4C(C=CC(C5=CC=C(/C=C/C6=CC=CS6)S5)=C7)=C7N(CCCC(CCCCCCCCCC)CCCCCCCCCC)C4=O)=O)C3=C2)/C1=C8C(C=CC=C9)=C9N(CCCC(CCCCCCCCCC)CCCCCCCCCC)C/8=O,37.6,2.38,,34.5,BG/TC,2.4,60.0,25.0,OTS-treated SiO2,300.0,11.0,Au,n++-Si,Spin coating - annealing,200.0,TCE,,Ambient,p,-5.32,-4.05,1.92,,,,,,,,1.92,"
"
PIBDTBT-40,307,285,2016,10.1016/j.orgel.2016.05.003,Organic Electronics,O=C(/C1=C(C(C=C(SC(/C2=C(C(C=CC(C3=CC=C(C4=CC=CS4)S3)=C5)=C5N6CCCC(CCCCCCCCCCCCCCCCCC)CCCCCCCCCCCCCCCCCC)/C6=O)=O)C2=C7)=C7S8)/C8=O)N(CCCC(CCCCCCCCCCCCCCCCCC)CCCCCCCCCCCCCCCCCC)C9=C1C=CC=C9,21.0,2.3,3.9,29.2,BG/BC,30.0,1000.0,33.0,DDTS-treated SiO2,300.0,,Au,n++-Si,Spin coating - annealing,100.0,Chloroform,3000,Nitrogen,ambipolar,-5.6,-4.06,0.051,0.039,,,0.087,0.06,,,0.087,"
"
PIBDTBT-40,307,286,2016,10.1016/j.orgel.2016.05.003,Organic Electronics,O=C(/C1=C(C(C=C(SC(/C2=C(C(C=CC(C3=CC=C(C4=CC=CS4)S3)=C5)=C5N6CCCC(CCCCCCCCCCCCCCCCCC)CCCCCCCCCCCCCCCCCC)/C6=O)=O)C2=C7)=C7S8)/C8=O)N(CCCC(CCCCCCCCCCCCCCCCCC)CCCCCCCCCCCCCCCCCC)C9=C1C=CC=C9,21.0,2.3,3.9,29.2,BG/BC,30.0,1000.0,33.0,DDTS-treated SiO2,300.0,,Au,n++-Si,Spin coating - annealing,150.0,Chloroform,3000,Nitrogen,ambipolar,-5.6,-4.06,0.1,0.063,,,0.08,0.069,,,0.1,"
"
PIBDTBT-40,307,287,2016,10.1016/j.orgel.2016.05.003,Organic Electronics,O=C(/C1=C(C(C=C(SC(/C2=C(C(C=CC(C3=CC=C(C4=CC=CS4)S3)=C5)=C5N6CCCC(CCCCCCCCCCCCCCCCCC)CCCCCCCCCCCCCCCCCC)/C6=O)=O)C2=C7)=C7S8)/C8=O)N(CCCC(CCCCCCCCCCCCCCCCCC)CCCCCCCCCCCCCCCCCC)C9=C1C=CC=C9,21.0,2.3,3.9,29.2,BG/BC,30.0,1000.0,33.0,DDTS-treated SiO2,300.0,,Au,n++-Si,Spin coating - annealing,200.0,Chloroform,3000,Nitrogen,ambipolar,-5.6,-4.06,0.1,0.071,,,0.14,0.099,,,0.14,"
"
PIBDTBT-40,307,288,2016,10.1016/j.orgel.2016.05.003,Organic Electronics,O=C(/C1=C(C(C=C(SC(/C2=C(C(C=CC(C3=CC=C(C4=CC=CS4)S3)=C5)=C5N6CCCC(CCCCCCCCCCCCCCCCCC)CCCCCCCCCCCCCCCCCC)/C6=O)=O)C2=C7)=C7S8)/C8=O)N(CCCC(CCCCCCCCCCCCCCCCCC)CCCCCCCCCCCCCCCCCC)C9=C1C=CC=C9,21.0,2.3,3.9,29.2,BG/BC,30.0,1000.0,33.0,DDTS-treated SiO2,300.0,,Au,n++-Si,Spin coating - annealing,250.0,Chloroform,3000,Nitrogen,ambipolar,-5.6,-4.06,0.092,0.061,,,0.12,0.095,,,0.12,"
"
PBIBDF-BT,308,289,2015,10.1039/c5py00161g,Polymer Chemistry,O=C1N(C2=C(/C1=C3C4=CC(SC5=O)=C(/C5=C(C6=O)/C7=C(C=CC=C7)N6CC(CCCCCCCCCCCC)CCCCCCCCCC)C=C4SC/3=O)C=CC(C8=CC(CCCCCCCCCCCC)=C(C9=C(CCCCCCCCCCCC)C=CS9)S8)=C2)CC(CCCCCCCCCC)CCCCCCCCCCCC,38.6,1.52,3.55,28.5,BG/TC,100.0,1000.0,10.0,Cytop-treated SiO2,340.0,10.0,Au,Si,Spin coating,,Chloroform,,vacuum,n,-5.55,-4.03,,,,,0.46,0.29,-0.4,10000-100000,0.46,"
"
PBIBDF-BT,308,290,2015,10.1039/c5py00161g,Polymer Chemistry,O=C1N(C2=C(/C1=C3C4=CC(SC5=O)=C(/C5=C(C6=O)/C7=C(C=CC=C7)N6CC(CCCCCCCCCCCC)CCCCCCCCCC)C=C4SC/3=O)C=CC(C8=CC(CCCCCCCCCCCC)=C(C9=C(CCCCCCCCCCCC)C=CS9)S8)=C2)CC(CCCCCCCCCC)CCCCCCCCCCCC,38.6,1.52,3.55,28.5,BG/TC,100.0,1000.0,10.0,Cytop-treated SiO2,340.0,10.0,Au,Si,Spin coating - annealing,180.0,Chloroform,,vacuum,n,-5.55,-4.03,,,,,1.03,0.79,28.7,10000-100000,1.03,"
"
PBTBDF-BT,309,291,2015,10.1039/c5py00161g,Polymer Chemistry,O=C1N(C(C=C(C2=CC(CCCCCCCCCCCC)=C(C3=C(CCCCCCCCCCCC)C=CS3)S2)S4)=C4/C1=C5C6=CC(SC7=O)=C(/C7=C(C8=O)/C9C(C=CS9)N8CC(CCCCCCCCCCCC)CCCCCCCCCC)C=C6SC/5=O)CC(CCCCCCCCCC)CCCCCCCCCCCC,10.98,1.86,3.52,26.3,BG/TC,100.0,800.0,8.0,Cytop-treated SiO2,340.0,10.0,Au,Si,Spin coating,,Chloroform,,vacuum,ambipolar,-5.18,-3.94,0.13,0.1,-15.5,100-1000,0.08,0.07,47.0,100-1000,0.13,"
"
PBTBDF-BT,309,292,2015,10.1039/c5py00161g,Polymer Chemistry,O=C1N(C(C=C(C2=CC(CCCCCCCCCCCC)=C(C3=C(CCCCCCCCCCCC)C=CS3)S2)S4)=C4/C1=C5C6=CC(SC7=O)=C(/C7=C(C8=O)/C9C(C=CS9)N8CC(CCCCCCCCCCCC)CCCCCCCCCC)C=C6SC/5=O)CC(CCCCCCCCCC)CCCCCCCCCCCC,10.98,1.86,3.52,26.3,BG/TC,100.0,800.0,8.0,Cytop-treated SiO2,340.0,10.0,Au,Si,Spin coating - annealing,150.0,Chloroform,,vacuum,p,-5.18,-3.94,0.34,0.3,-26.4,1000-10000,0.13,0.1,55.6,100-1000,0.34,"
"
PBTBDF-BT,309,293,2015,10.1039/c5py00161g,Polymer Chemistry,O=C1N(C(C=C(C2=CC(CCCCCCCCCCCC)=C(C3=C(CCCCCCCCCCCC)C=CS3)S2)S4)=C4/C1=C5C6=CC(SC7=O)=C(/C7=C(C8=O)/C9C(C=CS9)N8CC(CCCCCCCCCCCC)CCCCCCCCCC)C=C6SC/5=O)CC(CCCCCCCCCC)CCCCCCCCCCCC,10.98,1.86,3.52,26.3,BG/TC,100.0,800.0,8.0,Cytop-treated SiO2,340.0,10.0,Au,Si,Spin coating - annealing,180.0,Chloroform,,vacuum,p,-5.18,-3.94,0.45,0.38,-21.3,1000-10000,0.22,0.18,56.9,1000-10000,0.45,"
"
PBIBDF-BT,308,294,2015,10.1039/c5py00161g,Polymer Chemistry,O=C1N(C2=C(/C1=C3C4=CC(SC5=O)=C(/C5=C(C6=O)/C7=C(C=CC=C7)N6CC(CCCCCCCCCCCC)CCCCCCCCCC)C=C4SC/3=O)C=CC(C8=CC(CCCCCCCCCCCC)=C(C9=C(CCCCCCCCCCCC)C=CS9)S8)=C2)CC(CCCCCCCCCC)CCCCCCCCCCCC,38.6,1.52,3.55,28.5,BG/TC,100.0,1000.0,10.0,Cytop-treated SiO2,340.0,10.0,Au,Si,Spin coating,,Chloroform,,Ambient,ambipolar,-5.55,-4.03,0.39,0.27,-15.4,1000-10000,0.28,0.2,1.63,1000-10000,0.39,"
"
PBIBDF-BT,308,295,2015,10.1039/c5py00161g,Polymer Chemistry,O=C1N(C2=C(/C1=C3C4=CC(SC5=O)=C(/C5=C(C6=O)/C7=C(C=CC=C7)N6CC(CCCCCCCCCCCC)CCCCCCCCCC)C=C4SC/3=O)C=CC(C8=CC(CCCCCCCCCCCC)=C(C9=C(CCCCCCCCCCCC)C=CS9)S8)=C2)CC(CCCCCCCCCC)CCCCCCCCCCCC,38.6,1.52,3.55,28.5,BG/TC,100.0,1000.0,10.0,Cytop-treated SiO2,340.0,10.0,Au,Si,Spin coating - annealing,180.0,Chloroform,,Ambient,ambipolar,-5.55,-4.03,0.36,0.23,-23.0,1000-10000,0.6,0.37,37.8,1000-10000,0.36,"
"
PBIBDF-BT,309,296,2015,10.1039/c5py00161g,Polymer Chemistry,O=C1N(C(C=C(C2=CC(CCCCCCCCCCCC)=C(C3=C(CCCCCCCCCCCC)C=CS3)S2)S4)=C4/C1=C5C6=CC(SC7=O)=C(/C7=C(C8=O)/C9C(C=CS9)N8CC(CCCCCCCCCCCC)CCCCCCCCCC)C=C6SC/5=O)CC(CCCCCCCCCC)CCCCCCCCCCCC,10.98,1.86,3.52,26.3,BG/TC,100.0,800.0,8.0,Cytop-treated SiO2,340.0,10.0,Au,Si,Spin coating,,Chloroform,,Ambient,p,-5.18,-3.94,0.25,0.21,-19.5,1000-10000,0.03,0.02,76.6,100-1000,0.25,"
"
PBIBDF-BT,309,297,2015,10.1039/c5py00161g,Polymer Chemistry,O=C1N(C(C=C(C2=CC(CCCCCCCCCCCC)=C(C3=C(CCCCCCCCCCCC)C=CS3)S2)S4)=C4/C1=C5C6=CC(SC7=O)=C(/C7=C(C8=O)/C9C(C=CS9)N8CC(CCCCCCCCCCCC)CCCCCCCCCC)C=C6SC/5=O)CC(CCCCCCCCCC)CCCCCCCCCCCC,10.98,1.86,3.52,26.3,BG/TC,100.0,800.0,8.0,Cytop-treated SiO2,340.0,10.0,Au,Si,Spin coating - annealing,150.0,Chloroform,,Ambient,p,-5.18,-3.94,0.45,0.36,-14.4,100-1000,0.02,0.01,69.1,100-1000,0.45,"
"
PBIBDF-BT,309,298,2015,10.1039/c5py00161g,Polymer Chemistry,O=C1N(C(C=C(C2=CC(CCCCCCCCCCCC)=C(C3=C(CCCCCCCCCCCC)C=CS3)S2)S4)=C4/C1=C5C6=CC(SC7=O)=C(/C7=C(C8=O)/C9C(C=CS9)N8CC(CCCCCCCCCCCC)CCCCCCCCCC)C=C6SC/5=O)CC(CCCCCCCCCC)CCCCCCCCCCCC,10.98,1.86,3.52,26.3,BG/TC,100.0,800.0,8.0,Cytop-treated SiO2,340.0,10.0,Au,Si,Spin coating - annealing,180.0,Chloroform,,Ambient,p,-5.18,-3.94,0.61,0.53,-16.2,100-1000,0.07,0.06,76.2,100-1000,0.61,"
"
PyDI-T,310,299,2021,10.1039/d1tc01729b,Journal of Materials Chemistry C,O=C(N(CC(CCCCCCCCCC)CCCCCCCC)C1=O)C(C2=C1C=C3C4=CC=CS4)=CC5=CC=C(C6=C5C2=C3C=C6C(N7CC(CCCCCCCC)CCCCCCCCCC)=O)C7=O,44.8,3.38,,23.5,TG/BC,,,,CYTOP,500.0,3.7,Au,Al,Spin coating - annealing,180.0,oDCB,1500,Ambient,n,-5.65,-3.85,,,,,0.087,0.057,13.9,10000-100000,0.087,"
"
PyDI-TT,311,300,2021,10.1039/d1tc01729b,Journal of Materials Chemistry C,O=C(N(CC(CCCCCCCCCC)CCCCCCCC)C1=O)C(C2=C1C=C3C4=CC=C(C5=CC=CS5)S4)=CC6=CC=C(C7=C6C2=C3C=C7C(N8CC(CCCCCCCC)CCCCCCCCCC)=O)C8=O,52.4,2.89,3.7,23.5,TG/BC,,,,CYTOP,500.0,3.7,Au,Al,Spin coating - annealing,180.0,oDCB,1500,Ambient,n,-5.39,-3.84,,,,,0.335,0.176,12.6,10000-100000,0.335,"
"
TIF-BT,312,301,2017,10.1002/adma.201702523,Advanced Materials,CCCCCCCCCCCCCCCCC1(CCCCCCCCCCCCCCCC)C2=C(C=C(C(CCCCCCCCCCCCCCCC)(CCCCCCCCCCCCCCCC)C3=C4C=C5C(C=C(C6=CC=CC7=NSN=C67)S5)=C3)C4=C2)C(C1=C8)=CC9=C8C=CS9,56.5,1.47,4.05,,BG/TC,20.0,1000.0,50.0,CYTOP,480.0,3.9,Au/Ti,Al,Spin coating - annealing,90.0,oDCB,,Nitrogen,p,-5.7,-3.7,2.8,,0.0,10000000,,,,,2.8,"
"
TIF-FBT,313,302,2017,10.1002/adma.201702523,Advanced Materials,FC1=C(C2=NSN=C2C=C1)C(S3)=CC(C3=C4)=CC5=C4C6=CC(C7(CCCCCCCCCCCCCCCC)CCCCCCCCCCCCCCCC)=C(C=C6C5(CCCCCCCCCCCCCCCC)CCCCCCCCCCCCCCCC)C(C7=C8)=CC9=C8C=CS9,55.2,1.5,4.0,,BG/TC,20.0,1000.0,50.0,CYTOP,480.0,3.9,Au/Ti,Al,Spin coating - annealing,90.0,oDCB,,Nitrogen,p,-5.7,-3.7,0.5,,,,,,,,0.5,"
"
TIF-DFBT,314,303,2017,10.1002/adma.201702523,Advanced Materials,FC1=C(C2=NSN=C2C=C1F)C(S3)=CC(C3=C4)=CC5=C4C6=CC(C7(CCCCCCCCCCCCCCCC)CCCCCCCCCCCCCCCC)=C(C=C6C5(CCCCCCCCCCCCCCCC)CCCCCCCCCCCCCCCC)C(C7=C8)=CC9=C8C=CS9,49.0,1.51,3.95,,BG/TC,20.0,1000.0,50.0,CYTOP,480.0,3.9,Au/Ti,Al,Spin coating - annealing,90.0,oDCB,,Nitrogen,p,-5.8,-3.7,0.2,,,,,,,,0.2,"
"
TIF-TT,315,304,2017,10.1002/adma.201702523,Advanced Materials,CCCCCCCCCCCCCCCCC1(CCCCCCCCCCCCCCCC)C2=C(C=C(C(CCCCCCCCCCCCCCCC)(CCCCCCCCCCCCCCCC)C3=C4C=C5C(C=C(C6=CC7=C(C=CS7)S6)S5)=C3)C4=C2)C(C1=C8)=CC9=C8C=CS9,29.8,2.04,,,BG/TC,20.0,1000.0,50.0,CYTOP,480.0,3.9,Au/Ti,Al,Spin coating - annealing,90.0,oDCB,,Nitrogen,p,-5.5,-3.3,0.0006,,,,,,,,0.0006,"
"
PNDIF-T2,316,305,2016,10.1021/jacs.5b10445,Journal of American Chemical Society,O=C(N1CCCCCCCCCCC(C(F)(F)C(F)(F)C(F)(F)C(F)(F)C(F)(F)C(F)(F)C(F)(F)F)(F)F)C2=C(C3=CC=C(C4=CC=CS4)S3)C=C5C6=C(C(N(CCCCCCCCCCC(C(F)(C(F)(C(F)(C(F)(C(F)(C(F)(C(F)(F)F)F)F)F)F)F)F)(F)F)C5=O)=O)C=CC(C1=O)=C26,28.0,2.04,3.9,26.1,BG/TC,150.0,1500.0,10.0,OTS-treated SiO2,300.0,11.0,Au,p+-Si,Spin coating - annealing,100.0,Chloroform,2000,Nitrogen,n,-5.62,-4.01,,,,,0.48,0.46,11.3,100000,0.48,"
"
PNDIF-T2,316,306,2016,10.1021/jacs.5b10445,Journal of American Chemical Society,O=C(N1CCCCCCCCCCC(C(F)(F)C(F)(F)C(F)(F)C(F)(F)C(F)(F)C(F)(F)C(F)(F)F)(F)F)C2=C(C3=CC=C(C4=CC=CS4)S3)C=C5C6=C(C(N(CCCCCCCCCCC(C(F)(C(F)(C(F)(C(F)(C(F)(C(F)(C(F)(F)F)F)F)F)F)F)F)(F)F)C5=O)=O)C=CC(C1=O)=C26,28.0,2.04,3.9,26.1,BG/TC,150.0,1500.0,10.0,OTS-treated SiO2,300.0,11.0,Au,p+-Si,Spin coating - annealing,280.0,Chloroform,2000,Nitrogen,n,-5.62,-4.01,,,,,3.25,3.03,10.5,100000,3.25,"
"
PNDIF-T2,316,307,2016,10.1021/jacs.5b10445,Journal of American Chemical Society,O=C(N1CCCCCCCCCCC(C(F)(F)C(F)(F)C(F)(F)C(F)(F)C(F)(F)C(F)(F)C(F)(F)F)(F)F)C2=C(C3=CC=C(C4=CC=CS4)S3)C=C5C6=C(C(N(CCCCCCCCCCC(C(F)(C(F)(C(F)(C(F)(C(F)(C(F)(C(F)(F)F)F)F)F)F)F)F)(F)F)C5=O)=O)C=CC(C1=O)=C26,28.0,2.04,3.9,26.1,BG/TC,150.0,1500.0,10.0,OTS-treated SiO2,300.0,11.0,Au,p+-Si,Spin coating - annealing,300.0,Chloroform,2000,Nitrogen,n,-5.62,-4.01,,,,,3.93,3.35,7.3,100000,3.93,"
"
PNDIF-TVT,317,308,2016,10.1021/jacs.5b10445,Journal of American Chemical Society,O=C(N1CCCCCCCCCCC(C(F)(F)C(F)(F)C(F)(F)C(F)(F)C(F)(F)C(F)(F)C(F)(F)F)(F)F)C2=C(C3=CC=C(/C=C/C4=CC=CS4)S3)C=C5C6=C(C(N(CCCCCCCCCCC(C(F)(C(F)(C(F)(C(F)(C(F)(C(F)(C(F)(F)F)F)F)F)F)F)F)(F)F)C5=O)=O)C=CC(C1=O)=C26,33.0,1.55,3.9,26.1,BG/TC,150.0,1500.0,10.0,OTS-treated SiO2,300.0,11.0,Au,p+-Si,Spin coating,,Chloroform,2000,Nitrogen,n,-5.38,-3.99,,,,,0.104,0.06,4.7,10000,0.104,"
"
