Repository: wonderingbiggy/OFETnow

# Data Files

This folder contains the OFETNow database snapshot, processed training features and targets, an input template, and example inputs for the **OFETNow-ML** prediction workflow.

## Files

### `input_template.json`

A blank JSON template for running predictions on new polymer OFET candidates.

Input fields:

```text
entry_id
polymer_name
SMILES
Mn_Kda
N_AVE
PDI
Aspect_Ratio
Capacitance
GATE
Dielectric
Fabrication_Method
Solvent_of_Spin_Coating
Test_Environment
Type
S/D
Annealing_Temperature
```

`Mn_Kda` and `N_AVE` are both included for flexibility.

### `ofetnow_export_fulldata.csv`
A snapshot of the complete OFETNow database as of June 3, 2026.

File: data/ofetnow_export_fulldata.csv (part 4 of 5)
Compound name,Compound id,Device id,Publish year,Doi,Journal name,Smiles,Mn(Kda),Dispersity(Đ),π-π Spacing,d(100),Device architectures,Channel length(μm),Channel width(μm),Ratio of channel length and width,Materials of dielectric layer,Thickness of dielectric layer(μm),Capacitance of unit area(nF),Materials of source and drain electrodes,Materials of gate electrodes,Fabrication method,Annealing temperature,Spin coating solvent,Spin coating speed(rpm),Test environment,Type of carriers,HOMO (eV),LUMO (eV),Max hole mobility (cm²V⁻¹s⁻¹),Mean hole mobility (cm²V⁻¹s⁻¹),Hole threshold voltage(V),Hole on and off ratio,Max electron mobility (cm²V⁻¹s⁻¹),Mean electron mobility (cm²V⁻¹s⁻¹),Electron threshold voltage(V),Electron on and off ratio,Max mobility (cm²V⁻¹s⁻¹),Comments
PNDIF-TVT,317,309,2016,10.1021/jacs.5b10445,Journal of American Chemical Society,O=C(N1CCCCCCCCCCC(C(F)(F)C(F)(F)C(F)(F)C(F)(F)C(F)(F)C(F)(F)C(F)(F)F)(F)F)C2=C(C3=CC=C(/C=C/C4=CC=CS4)S3)C=C5C6=C(C(N(CCCCCCCCCCC(C(F)(C(F)(C(F)(C(F)(C(F)(C(F)(C(F)(F)F)F)F)F)F)F)F)(F)F)C5=O)=O)C=CC(C1=O)=C26,33.0,1.55,3.9,26.1,BG/TC,150.0,1500.0,10.0,OTS-treated SiO2,300.0,11.0,Au,p+-Si,Spin coating - annealing,100.0,Chloroform,2000,Nitrogen,n,-5.38,-3.99,,,,,0.232,0.121,3.6,10000,0.232,"
"
PNDIF-TVT,317,310,2016,10.1021/jacs.5b10445,Journal of American Chemical Society,O=C(N1CCCCCCCCCCC(C(F)(F)C(F)(F)C(F)(F)C(F)(F)C(F)(F)C(F)(F)C(F)(F)F)(F)F)C2=C(C3=CC=C(/C=C/C4=CC=CS4)S3)C=C5C6=C(C(N(CCCCCCCCCCC(C(F)(C(F)(C(F)(C(F)(C(F)(C(F)(C(F)(F)F)F)F)F)F)F)F)(F)F)C5=O)=O)C=CC(C1=O)=C26,33.0,1.55,3.9,26.1,BG/TC,150.0,1500.0,10.0,OTS-treated SiO2,300.0,11.0,Au,p+-Si,Spin coating - annealing,280.0,Chloroform,2000,Nitrogen,n,-5.38,-3.99,,,,,2.24,1.93,12.4,10000,2.24,"
"
PNDIF-TVT,317,311,2016,10.1021/jacs.5b10445,Journal of American Chemical Society,O=C(N1CCCCCCCCCCC(C(F)(F)C(F)(F)C(F)(F)C(F)(F)C(F)(F)C(F)(F)C(F)(F)F)(F)F)C2=C(C3=CC=C(/C=C/C4=CC=CS4)S3)C=C5C6=C(C(N(CCCCCCCCCCC(C(F)(C(F)(C(F)(C(F)(C(F)(C(F)(C(F)(F)F)F)F)F)F)F)F)(F)F)C5=O)=O)C=CC(C1=O)=C26,33.0,1.55,3.9,26.1,BG/TC,150.0,1500.0,10.0,OTS-treated SiO2,300.0,11.0,Au,p+-Si,Spin coating - annealing,300.0,Chloroform,2000,Nitrogen,n,-5.38,-3.99,,,,,3.75,3.33,18.3,100000,3.75,"
"
pBTTz,318,312,2018,10.1002/adma.201707164,Advanced Materials,O=C(N(CC(CCCCCCCCCCCC)CCCCCCCCCC)C1=O)C2=CC=C3C4=C(C(N(CC(CCCCCCCCCC)CCCCCCCCCCCC)C3=O)=O)C(C5=CN=C(S5)C(C6=NSN=C67)=CC=C7C8=NC=CS8)=CC1=C42,62.5,2.7,,,BG/TC,100.0,1000.0,10.0,OTMS-treated SiO2,300.0,13.7,Au,n+-Si,Spin coating - annealing,250.0,Chlorobenzene,2500,vacuum,n,-6.01,-3.89,,,,,0.46,0.32,4.0,100000-1000000,0.46,"
"
pPTT,319,313,2018,10.1002/adma.201707164,Advanced Materials,O=C(N(CC(CCCCCCCCCCCC)CCCCCCCCCC)C1=O)C2=CC=C3C4=C(C(N(CC(CCCCCCCCCC)CCCCCCCCCCCC)C3=O)=O)C(C5=CC=C(S5)C(C6=NSN=C67)=CN=C7C8=CC=CS8)=CC1=C42,73.2,2.0,4.0,,BG/TC,100.0,1000.0,10.0,OTMS-treated SiO2,300.0,13.7,Au,n+-Si,Spin coating - annealing,250.0,Chlorobenzene,2500,vacuum,n,-5.87,-3.82,,,,,2.11,1.87,3.0,100000-1000000,2.11,"
"
pSNT,320,314,2018,10.1002/adma.201707164,Advanced Materials,O=C(N(CC(CCCCCCCCCCCC)CCCCCCCCCC)C1=O)C2=CC=C3C4=C(C(N(CC(CCCCCCCCCC)CCCCCCCCCCCC)C3=O)=O)C(C5=CC=C(S5)C(C6=NSN=C67)C8=NN(CC(CC)CCCC)N=C8C7C9=CC=CS9)=CC1=C42,61.3,2.5,3.63,,BG/TC,100.0,1000.0,10.0,OTMS-treated SiO2,300.0,13.7,Au,n+-Si,Spin coating - annealing,250.0,Chlorobenzene,2500,vacuum,n,-5.45,-3.88,0.011,0.01,-50.0,10-100,4.87,3.96,8.0,100000-1000000,2.11,"NTMS-SAM treated SiO2 can achieve 5.35(4.58) electron mobility and VT =1 with 1e6-1e7 on/off rate
"
DPPPhF0,321,315,2013,10.1002/adma.201205320,Advanced Materials,O=C1C(C(C(N2CC(CCCCCCCC)CCCCCC)=O)=C(C3=CC=C(C4=CC=CC=C4)S3)N1CC(CCCCCC)CCCCCCCC)=C2C5=CC=CS5,17.4,2.01,3.93,,BG/TC,200.0,1000.0,5.0,ODTS-treated SiO2,300.0,11.0,Au,n+-Si,Spin coating - annealing,200.0,Chloroform,3000,Inert,ambipolar,-5.36,-3.56,0.37,0.34,,,0.24,0.23,,,0.37,"
"
DPPPhF1,322,316,2013,10.1002/adma.201205320,Advanced Materials,O=C1C(C(C(N2CC(CCCCCCCC)CCCCCC)=O)=C(C3=CC=C(C4=C(F)C=CC=C4)S3)N1CC(CCCCCC)CCCCCCCC)=C2C5=CC=CS5,54.0,1.94,3.93,,BG/TC,150.0,2000.0,13.0,ODTS-treated SiO2,300.0,11.0,Au,n+-Si,Spin coating - annealing,200.0,Chloroform,3000,Inert,ambipolar,-5.45,-3.57,0.3,0.21,,,0.26,0.21,,,0.3,"
"
DPPPhF2,323,317,2013,10.1002/adma.201205320,Advanced Materials,O=C1C(C(C(N2CC(CCCCCCCC)CCCCCC)=O)=C(C3=CC=C(C4=C(F)C=CC(F)=C4)S3)N1CC(CCCCCC)CCCCCCCC)=C2C5=CC=CS5,18.8,1.73,3.93,,BG/TC,100.0,1500.0,15.0,ODTS-treated SiO2,300.0,11.0,Au,n+-Si,Spin coating - annealing,200.0,Chloroform,3000,Inert,n,-5.57,-3.56,0.02,0.02,,,0.09,0.08,,,0.09,"
"
DPPPhF4,324,318,2013,10.1002/adma.201205320,Advanced Materials,O=C1C(C(C(N2CC(CCCCCCCC)CCCCCC)=O)=C(C3=CC=C(C4=C(F)C(F)=CC(F)=C4F)S3)N1CC(CCCCCC)CCCCCCCC)=C2C5=CC=CS5,16.3,1.79,3.93,,BG/TC,100.0,1000.0,10.0,ODTS-treated SiO2,300.0,11.0,Au,n+-Si,Spin coating - annealing,200.0,Chloroform,3000,Inert,n,-5.65,-3.64,0.16,0.15,,,0.99,0.9,,,0.99,"
"
DPPPhF4,324,319,2013,10.1002/adma.201205320,Advanced Materials,O=C1C(C(C(N2CC(CCCCCCCC)CCCCCC)=O)=C(C3=CC=C(C4=C(F)C(F)=CC(F)=C4F)S3)N1CC(CCCCCC)CCCCCCCC)=C2C5=CC=CS5,16.3,1.79,3.93,,BG/TC,100.0,1000.0,10.0,ODTS-treated SiO2,300.0,11.0,Au,n+-Si,Spin coating - annealing,250.0,Chloroform,3000,Inert,n,-5.65,-3.64,0.19,0.17,,,1.35,1.25,,,1.35,"
"
DPPPhF4,324,320,2013,10.1002/adma.201205320,Advanced Materials,O=C1C(C(C(N2CC(CCCCCCCC)CCCCCC)=O)=C(C3=CC=C(C4=C(F)C(F)=CC(F)=C4F)S3)N1CC(CCCCCC)CCCCCCCC)=C2C5=CC=CS5,16.3,1.79,3.93,,BG/TC,100.0,1000.0,10.0,ODTS-treated SiO2,300.0,11.0,Au,n+-Si,Spin coating - annealing,280.0,Chloroform,3000,Inert,n,-5.65,-3.64,0.25,0.23,,,2.36,2.0,,,2.36,"
"
P0F,325,321,2017,10.1002/adma.201606217,Advanced Materials,O=C1/C(C2=CC=CC=C2N1CC(CCCCCCCCCCCC)CCCCCCCCCC)=C3C(N(CC(CCCCCCCCCC)CCCCCCCCCCCC)C4=C/3C=CC(C5=CC=C(/C=C/C6=CC=CS6)S5)=C4)=O,88.8,1.74,3.73,20.47,TG/BC,80.0,5600.0,70.0,PMMA,500.0,5.5,Au,Au,Spin coating - annealing,200.0,oDCB,1000,Ambient,p,-5.48,-3.63,0.67,0.42,-20.0,10000,,,,,0.67,"
"
P2F,326,322,2017,10.1002/adma.201606217,Advanced Materials,O=C1/C(C2=CC=CC(F)=C2N1CC(CCCCCCCCCCCC)CCCCCCCCCC)=C3C(N(CC(CCCCCCCCCC)CCCCCCCCCCCC)C4=C/3C=CC(C5=CC=C(/C=C/C6=CC=CS6)S5)=C4F)=O,165.6,1.61,3.48,22.52,TG/BC,80.0,5600.0,70.0,PMMA,500.0,5.5,Au,Au,Spin coating - annealing,200.0,oDCB,1000,Ambient,ambipolar,-5.54,-3.7,3.49,2.79,-38.0,100000,2.77,1.96,70.0,10000,3.49,"
"
P4F,327,323,2017,10.1002/adma.201606217,Advanced Materials,O=C1/C(C2=CC=CC=C2N1CC(CCCCCCCCCCCC)CCCCCCCCCC)=C3C(N(CC(CCCCCCCCCC)CCCCCCCCCCCC)C4=C/3C=CC(C5=C(F)C(F)=C(/C=C/C6=C(F)C(F)=CS6)S5)=C4)=O,82.7,1.88,3.54,22.4,TG/BC,80.0,5600.0,70.0,PMMA,500.0,5.5,Au,Au,Spin coating - annealing,200.0,oDCB,1000,Ambient,ambipolar,-5.76,-3.68,0.89,0.75,-54.0,10000-100000,1.63,1.28,50.0,1000000-10000000,1.63,"
"
P6F,328,324,2017,10.1002/adma.201606217,Advanced Materials,O=C1/C(C2=CC=CC(F)=C2N1CC(CCCCCCCCCCCC)CCCCCCCCCC)=C3C(N(CC(CCCCCCCCCC)CCCCCCCCCCCC)C4=C/3C=CC(C5=C(F)C(F)=C(/C=C/C6=C(F)C(F)=CS6)S5)=C4F)=O,46.5,1.39,3.59,21.82,TG/BC,80.0,5600.0,70.0,PMMA,500.0,5.5,Au,Au,Spin coating - annealing,200.0,oDCB,1000,Ambient,n,-5.82,-3.83,3.9,2.67,-70.0,10000-100000,3.5,2.57,38.0,1000000,3.9,"
"
P6FC3,329,325,2017,10.1002/adma.201606217,Advanced Materials,O=C1/C(C2=CC=CC(F)=C2N1CCCC(CCCCCCCCCCCCCC)CCCCCCCCCCCCCC)=C3C(N(CCCC(CCCCCCCCCCCCCC)CCCCCCCCCCCCCC)C4=C/3C=CC(C5=C(F)C(F)=C(/C=C/C6=C(F)C(F)=CS6)S5)=C4F)=O,52.9,1.54,3.43,27.56,TG/BC,80.0,5600.0,70.0,PMMA,500.0,5.5,Au,Au,Spin coating - annealing,200.0,oDCB,1000,Ambient,n,-5.95,-3.8,,,,,4.97,3.04,55.0,1000000-10000000,4.97,"
"
P6F2TC3,330,326,2017,10.1002/adma.201606217,Advanced Materials,O=C1/C(C2=CC=CC(F)=C2N1CCCC(CCCCCCCCCCCCCC)CCCCCCCCCCCCCC)=C3C(N(CCCC(CCCCCCCCCCCCCC)CCCCCCCCCCCCCC)C4=C/3C=CC(C5=C(F)C(F)=C(C6=C(F)C(F)=CS6)S5)=C4F)=O,88.0,1.94,3.47,27.44,TG/BC,80.0,5600.0,70.0,PMMA,500.0,5.5,Au,Au,Spin coating - annealing,200.0,oDCB,1000,Ambient,n,-6.09,-3.92,,,,,1.35,1.08,45.0,1000000,1.35,"
"
C18-DPP-C17-BTZ,331,327,2015,10.1039/c5sc01326g,Chemical Science,O=C1N(CCCCCCCCCCCCCCCCCC)C(C2=CC=CS2)=C3C1=C(C4=CC=C(C5=CC=CC6=NN(C(CCCCCCCC)CCCCCCCC)N=C56)S4)N(CCCCCCCCCCCCCCCCCC)C3=O,63.0,3.2,3.7,28.6,BG/TC,20.0,1000.0,50.0,PMMA,500.0,5.5,Cr/Au,Al,Spin coating - annealing,110.0,Chlorobenzene,,Nitrogen,ambipolar,-5.15,-3.9,2.4,,,>10000000,1.5,,,>10000000,2.4,"The authors did not mention which mode the on/off ratio applies to.
"
C18-DPP-C8-BTZ,332,328,2015,10.1039/c5sc01326g,Chemical Science,O=C1N(CCCCCCCCCCCCCCCCCC)C(C2=CC=CS2)=C3C1=C(C4=CC=C(C5=CC=CC6=NN(CCCCCCCC)N=C56)S4)N(CCCCCCCCCCCCCCCCCC)C3=O,11.0,4.0,3.7,25.7,BG/TC,20.0,1000.0,50.0,PMMA,500.0,5.5,Cr/Au,Al,Spin coating - annealing,110.0,oDCB,,Nitrogen,ambipolar,-5.13,-3.81,0.48,,,>100000,0.31,,,>100000,0.48,"
"
C20-DPP-C8-BTZ,333,329,2015,10.1039/c5sc01326g,Chemical Science,O=C1N(CC(CCCCCCCC)CCCCCCCCCC)C(C2=CC=CS2)=C3C1=C(C4=CC=C(C5=CC=CC6=NN(CCCCCCCC)N=C56)S4)N(CCCCCCCCCCCCCCCCCC)C3=O,93.0,1.5,,,BG/TC,20.0,1000.0,50.0,PMMA,500.0,5.5,Cr/Au,Al,Spin coating - annealing,300.0,Chlorobenzene,,Nitrogen,ambipolar,,,0.075,,,>100000,0.073,,,>100000,0.075,"the energy gap is 1.30eV
"
C16-DPP-C8-BTZ,334,330,2015,10.1039/c5sc01326g,Chemical Science,O=C1N(CCCCCCCCCCCCCCCC)C(C2=CC=CS2)=C3C1=C(C4=CC=C(C5=CC=CC6=NN(CCCCCCCC)N=C56)S4)N(CCCCCCCCCCCCCCCCCC)C3=O,28.0,2.0,3.6,23.2,BG/TC,20.0,1000.0,50.0,PMMA,500.0,5.5,Cr/Au,Al,Spin coating - annealing,300.0,Chlorobenzene,,Nitrogen,ambipolar,,,0.011,,,>10000,0.018,,,>10000,0.018,"the energy gap is 1.28eV
"
PPyDPP1-BT,335,331,2018,10.1002/adfm.201801097,Advanced Functional Materials,O=C1C(C(C(N2CC(CCCCCCCCCCCC)CCCCCCCCCC)=O)=C(C3=NC=C(C4=CC=C(C5=CC=CS5)S4)C=C3)N1CC(CCCCCCCCCC)CCCCCCCCCCCC)=C2C6=NC=CC=C6,62.1,1.92,3.59,20.58,TG/BC,80.0,5600.0,70.0,PMMA,600.0,5.3,Au,Al,Spin coating - annealing,100.0,oDCB,3000,Ambient,ambipolar,-5.65,-3.47,0.86,0.75,-40.0,1000,1.05,0.87,35.0,1000,1.05,"
"
PPyDPP1-BT,335,332,2018,10.1002/adfm.201801097,Advanced Functional Materials,O=C1C(C(C(N2CC(CCCCCCCCCCCC)CCCCCCCCCC)=O)=C(C3=NC=C(C4=CC=C(C5=CC=CS5)S4)C=C3)N1CC(CCCCCCCCCC)CCCCCCCCCCCC)=C2C6=NC=CC=C6,62.1,1.92,3.59,20.58,TG/BC,80.0,5600.0,70.0,PMMA,600.0,5.3,Au,Al,Spin coating - annealing,200.0,oDCB,3000,Ambient,ambipolar,-5.65,-3.47,0.61,0.54,-41.0,1000,0.83,0.71,31.0,1000,0.83,"
"
PPyDPP1-4FBT,336,333,2018,10.1002/adfm.201801097,Advanced Functional Materials,O=C1C(C(C(N2CC(CCCCCCCCCCCC)CCCCCCCCCC)=O)=C(C3=NC=C(C4=C(F)C(F)=C(C5=C(F)C(F)=CS5)S4)C=C3)N1CC(CCCCCCCCCC)CCCCCCCCCCCC)=C2C6=NC=CC=C6,157.4,1.85,3.56,20.65,TG/BC,80.0,5600.0,70.0,PMMA,600.0,5.3,Au,Al,Spin coating - annealing,100.0,oDCB,3000,Ambient,n,-5.93,-3.65,,,,,0.58,0.47,43.0,100000,0.58,"
"
PPyDPP1-4FBT,336,334,2018,10.1002/adfm.201801097,Advanced Functional Materials,O=C1C(C(C(N2CC(CCCCCCCCCCCC)CCCCCCCCCC)=O)=C(C3=NC=C(C4=C(F)C(F)=C(C5=C(F)C(F)=CS5)S4)C=C3)N1CC(CCCCCCCCCC)CCCCCCCCCCCC)=C2C6=NC=CC=C6,157.4,1.85,3.56,20.65,TG/BC,80.0,5600.0,70.0,PMMA,600.0,5.3,Au,Al,Spin coating - annealing,200.0,oDCB,3000,Ambient,n,-5.93,-3.65,,,,,1.02,0.92,33.0,100000,1.02,"
"
PPyDPP1-4FBT,336,335,2018,10.1002/adfm.201801097,Advanced Functional Materials,O=C1C(C(C(N2CC(CCCCCCCCCCCC)CCCCCCCCCC)=O)=C(C3=NC=C(C4=C(F)C(F)=C(C5=C(F)C(F)=CS5)S4)C=C3)N1CC(CCCCCCCCCC)CCCCCCCCCCCC)=C2C6=NC=CC=C6,157.4,1.85,3.56,20.65,TG/BC,80.0,5600.0,70.0,PMMA,600.0,5.3,Au,Al,Spin coating - annealing,250.0,oDCB,3000,Ambient,n,-5.93,-3.65,,,,,0.81,0.68,29.0,100000,0.81,"
"
PPyDPP2-4FBT,337,336,2018,10.1002/adfm.201801097,Advanced Functional Materials,O=C1C(C(C(N2CCCC(CCCCCCCCCCCCCC)CCCCCCCCCCCCCC)=O)=C(C3=NC=C(C4=C(F)C(F)=C(C5=C(F)C(F)=CS5)S4)C=C3)N1CCCC(CCCCCCCCCCCCCC)CCCCCCCCCCCCCC)=C2C6=NC=CC=C6,120.2,2.26,3.52,26.81,TG/BC,80.0,5600.0,70.0,PMMA,600.0,5.3,Au,Al,Spin coating - annealing,100.0,oDCB,3000,Ambient,n,-5.96,-3.69,,,,,2.06,1.79,43.0,100000,2.06,"
"
PPyDPP2-4FBT,337,337,2018,10.1002/adfm.201801097,Advanced Functional Materials,O=C1C(C(C(N2CCCC(CCCCCCCCCCCCCC)CCCCCCCCCCCCCC)=O)=C(C3=NC=C(C4=C(F)C(F)=C(C5=C(F)C(F)=CS5)S4)C=C3)N1CCCC(CCCCCCCCCCCCCC)CCCCCCCCCCCCCC)=C2C6=NC=CC=C6,120.2,2.26,3.52,26.81,TG/BC,80.0,5600.0,70.0,PMMA,600.0,5.3,Au,Al,Spin coating - annealing,200.0,oDCB,3000,Ambient,n,-5.96,-3.69,,,,,2.45,2.08,28.0,100000,2.45,"
"
PPyDPP2-4FBT,337,338,2018,10.1002/adfm.201801097,Advanced Functional Materials,O=C1C(C(C(N2CCCC(CCCCCCCCCCCCCC)CCCCCCCCCCCCCC)=O)=C(C3=NC=C(C4=C(F)C(F)=C(C5=C(F)C(F)=CS5)S4)C=C3)N1CCCC(CCCCCCCCCCCCCC)CCCCCCCCCCCCCC)=C2C6=NC=CC=C6,120.2,2.26,3.52,26.81,TG/BC,80.0,5600.0,70.0,PMMA,600.0,5.3,Au,Al,Spin coating - annealing,250.0,oDCB,3000,Ambient,n,-5.96,-3.69,,,,,1.56,1.29,28.0,100000,1.56,"
"
PPyDPP1-4FTVT,338,339,2018,10.1002/adfm.201801097,Advanced Functional Materials,O=C1C(C(C(N2CC(CCCCCCCCCCCC)CCCCCCCCCC)=O)=C(C3=NC=C(C4=C(F)C(F)=C(/C=C/C5=C(F)C(F)=CS5)S4)C=C3)N1CC(CCCCCCCCCC)CCCCCCCCCCCC)=C2C6=NC=CC=C6,102.7,1.77,3.51,20.91,TG/BC,80.0,5600.0,70.0,PMMA,600.0,5.3,Au,Al,Spin coating - annealing,100.0,oDCB,3000,Ambient,n,-5.86,-3.66,,,,,0.82,0.74,32.0,1000000,0.82,"
"
PPyDPP1-4FTVT,338,340,2018,10.1002/adfm.201801097,Advanced Functional Materials,O=C1C(C(C(N2CC(CCCCCCCCCCCC)CCCCCCCCCC)=O)=C(C3=NC=C(C4=C(F)C(F)=C(/C=C/C5=C(F)C(F)=CS5)S4)C=C3)N1CC(CCCCCCCCCC)CCCCCCCCCCCC)=C2C6=NC=CC=C6,102.7,1.77,3.51,20.91,TG/BC,80.0,5600.0,70.0,PMMA,600.0,5.3,Au,Al,Spin coating - annealing,200.0,oDCB,3000,Ambient,n,-5.86,-3.66,,,,,1.19,1.08,21.0,1000000,1.19,"
"
PPyDPP1-4FTVT,338,341,2018,10.1002/adfm.201801097,Advanced Functional Materials,O=C1C(C(C(N2CC(CCCCCCCCCCCC)CCCCCCCCCC)=O)=C(C3=NC=C(C4=C(F)C(F)=C(/C=C/C5=C(F)C(F)=CS5)S4)C=C3)N1CC(CCCCCCCCCC)CCCCCCCCCCCC)=C2C6=NC=CC=C6,102.7,1.77,3.51,20.91,TG/BC,80.0,5600.0,70.0,PMMA,600.0,5.3,Au,Al,Spin coating - annealing,250.0,oDCB,3000,Ambient,n,-5.86,-3.66,,,,,0.92,0.85,19.0,1000000,0.92,"
"
PPyDPP2-4FTVT ,339,342,2018,10.1002/adfm.201801097,Advanced Functional Materials,O=C1C(C(C(N2CCCC(CCCCCCCCCCCCCC)CCCCCCCCCCCCCC)=O)=C(C3=NC=C(C4=C(F)C(F)=C(/C=C/C5=C(F)C(F)=CS5)S4)C=C3)N1CCCC(CCCCCCCCCCCCCC)CCCCCCCCCCCCCC)=C2C6=NC=CC=C6,126.2,1.7,3.48,27.1,TG/BC,80.0,5600.0,70.0,PMMA,600.0,5.3,Au,Al,Spin coating - annealing,100.0,oDCB,3000,Ambient,n,-5.89,-3.67,,,,,0.89,0.81,27.0,1000000,0.89,"
"
PPyDPP2-4FTVT ,339,343,2018,10.1002/adfm.201801097,Advanced Functional Materials,O=C1C(C(C(N2CCCC(CCCCCCCCCCCCCC)CCCCCCCCCCCCCC)=O)=C(C3=NC=C(C4=C(F)C(F)=C(/C=C/C5=C(F)C(F)=CS5)S4)C=C3)N1CCCC(CCCCCCCCCCCCCC)CCCCCCCCCCCCCC)=C2C6=NC=CC=C6,126.2,1.7,3.48,27.1,TG/BC,80.0,5600.0,70.0,PMMA,600.0,5.3,Au,Al,Spin coating - annealing,200.0,oDCB,3000,Ambient,n,-5.89,-3.67,,,,,1.35,1.05,25.0,1000000,1.35,"
"
PPyDPP2-4FTVT ,339,344,2018,10.1002/adfm.201801097,Advanced Functional Materials,O=C1C(C(C(N2CCCC(CCCCCCCCCCCCCC)CCCCCCCCCCCCCC)=O)=C(C3=NC=C(C4=C(F)C(F)=C(/C=C/C5=C(F)C(F)=CS5)S4)C=C3)N1CCCC(CCCCCCCCCCCCCC)CCCCCCCCCCCCCC)=C2C6=NC=CC=C6,126.2,1.7,3.48,27.1,TG/BC,80.0,5600.0,70.0,PMMA,600.0,5.3,Au,Al,Spin coating - annealing,250.0,oDCB,3000,Ambient,n,-5.89,-3.67,,,,,1.04,0.89,22.0,1000000,1.04,"
"
PEDTE1,340,345,2016,10.1021/acs.macromol.6b01510,Macromolecules,O=C(N(CC(CCCCCCCCCCCC)CCCCCCCCCC)C(C1=CC=CS1)=C23)C2=C(C4=CC=C(C5=CC=C(/C(OCC)=C(OCC)/C6=CC=CS6)S5)S4)N(CC(CCCCCCCCCC)CCCCCCCCCCCC)C3=O,63.4,2.0,3.89,22.5,BG/BC,50.0,1400.0,28.0,OTS-treated SiO2,300.0,11.0,Au,n+-Si,Spin coating ,,oDCB,2000,Ambient,p,-5.2,-3.84,0.1,0.07,2.0,1000-10000,,,,,0.1,"
"
PEDTE2,341,346,2016,10.1021/acs.macromol.6b01510,Macromolecules,O=C(N(CCCC(CCCCCCCCCC)CCCCCCCCCC)C(C1=CC=CS1)=C23)C2=C(C4=CC=C(C5=CC=C(/C(OCC)=C(OCC)/C6=CC=CS6)S5)S4)N(CCCC(CCCCCCCCCC)CCCCCCCCCC)C3=O,57.6,2.08,3.78,23.1,BG/BC,50.0,1400.0,28.0,OTS-treated SiO2,300.0,11.0,Au,n+-Si,Spin coating ,,oDCB,2000,Ambient,p,-5.18,-3.83,0.13,0.09,0.0,10000-100000,,,,,0.13,"
"
PEDTE3,342,347,2016,10.1021/acs.macromol.6b01510,Macromolecules,O=C(N(CCCCC(CCCCCCCCCC)CCCCCCCCCC)C(C1=CC=CS1)=C23)C2=C(C4=CC=C(C5=CC=C(/C(OCC)=C(OCC)/C6=CC=CS6)S5)S4)N(CCCCC(CCCCCCCCCC)CCCCCCCCCC)C3=O,57.2,2.13,3.78,24.0,BG/BC,50.0,1400.0,28.0,OTS-treated SiO2,300.0,11.0,Au,n+-Si,Spin coating ,,oDCB,2000,Ambient,p,-5.2,-3.85,0.15,0.11,0.0,10000-100000,,,,,0.15,"
"
PEDTE1,340,348,2016,10.1021/acs.macromol.6b01510,Macromolecules,O=C(N(CC(CCCCCCCCCCCC)CCCCCCCCCC)C(C1=CC=CS1)=C23)C2=C(C4=CC=C(C5=CC=C(/C(OCC)=C(OCC)/C6=CC=CS6)S5)S4)N(CC(CCCCCCCCCC)CCCCCCCCCCCC)C3=O,63.4,2.0,3.89,22.5,BG/BC,50.0,1400.0,28.0,OTS-treated SiO2,300.0,11.0,Au,n+-Si,Spin coating - annealing,180.0,oDCB,2000,Ambient,p,-5.2,-3.84,2.07,1.49,2.0,100000-1000000,,,,,2.07,"
"
PEDTE2,341,349,2016,10.1021/acs.macromol.6b01510,Macromolecules,O=C(N(CCCC(CCCCCCCCCC)CCCCCCCCCC)C(C1=CC=CS1)=C23)C2=C(C4=CC=C(C5=CC=C(/C(OCC)=C(OCC)/C6=CC=CS6)S5)S4)N(CCCC(CCCCCCCCCC)CCCCCCCCCC)C3=O,57.6,2.08,3.78,23.1,BG/BC,50.0,1400.0,28.0,OTS-treated SiO2,300.0,11.0,Au,n+-Si,Spin coating - annealing,180.0,oDCB,2000,Ambient,p,-5.18,-3.83,3.48,2.75,-2.0,100000-1000000,,,,,3.48,"
"
PEDTE3,342,350,2016,10.1021/acs.macromol.6b01510,Macromolecules,O=C(N(CCCCC(CCCCCCCCCC)CCCCCCCCCC)C(C1=CC=CS1)=C23)C2=C(C4=CC=C(C5=CC=C(/C(OCC)=C(OCC)/C6=CC=CS6)S5)S4)N(CCCCC(CCCCCCCCCC)CCCCCCCCCC)C3=O,57.2,2.13,3.78,24.0,BG/BC,50.0,1400.0,28.0,OTS-treated SiO2,300.0,11.0,Au,n+-Si,Spin coating - annealing,180.0,oDCB,2000,Ambient,p,-5.2,-3.85,5.37,4.38,-2.0,100000-1000000,,,,,5.37,"
"
PD-8-DTTE-7,343,351,2016,10.1039/c6py00469e,Polymer Chemistry,O=C(N(CC(CCCCCCCC)CCCCCCCCCC)C(C1=CC=CS1)=C23)C2=C(C4=CC=C(C5=CC(SC(/C=C/C6=C(CCCCCCC)C(SC=C7)=C7S6)=C8CCCCCCC)=C8S5)S4)N(CC(CCCCCCCCCC)CCCCCCCC)C3=O,74.0,2.75,3.84,19.08,BG/BC,50.0,1400.0,28.0,OTS-treated SiO2,300.0,11.0,Au,n+-Si,Spin coating - annealing,140.0,oDCB,2000,Ambient,p,-5.32,-4.06,8.49,5.68,4.2,1000000-10000000,,,,,8.49,"
"
PD-10-DTTE-7,344,352,2016,10.1039/c6py00469e,Polymer Chemistry,O=C(N(CC(CCCCCCCCCCCC)CCCCCCCCCC)C(C1=CC=CS1)=C23)C2=C(C4=CC=C(C5=CC(SC(/C=C/C6=C(CCCCCCC)C(SC=C7)=C7S6)=C8CCCCCCC)=C8S5)S4)N(CC(CCCCCCCCCC)CCCCCCCCCCCC)C3=O,182.0,2.91,3.85,20.1,BG/BC,50.0,1400.0,28.0,OTS-treated SiO2,300.0,11.0,Au,n+-Si,Spin coating - annealing,140.0,oDCB,2000,Ambient,p,-5.33,-4.08,9.54,8.16,4.8,100000-10000000,,,,,9.54,"
"
DSDPP-BT,345,353,2015,10.1039/c4py01536c,Polymer Chemistry,O=C(N(CC(CCCCCCCCCCCC)CCCCCCCCCC)C(C1=CC=C[Se]1)=C23)C2=C(C4=CC=C(C5=CC=C(C6=CC=CS6)S5)[Se]4)N(CC(CCCCCCCCCC)CCCCCCCCCCCC)C3=O,114.0,2.41,3.94,21.7,BG/BC,100.0,1500.0,15.0,OTS-treated SiO2,300.0,11.0,Au,n+-Si,Spin coating ,,Chloroform,2000,Ambient,p,-5.18,-3.86,0.72,0.52,22.0,1000000,,,,,0.72,"
"
DSDPP-TVT,346,354,2015,10.1039/c4py01536c,Polymer Chemistry,O=C(N(CC(CCCCCCCCCCCC)CCCCCCCCCC)C(C1=CC=C[Se]1)=C23)C2=C(C4=CC=C(C5=CC=C(C6=CC=C[Se]6)[Se]5)[Se]4)N(CC(CCCCCCCCCC)CCCCCCCCCCCC)C3=O,140.7,2.88,3.72,22.4,BG/BC,100.0,1500.0,15.0,OTS-treated SiO2,300.0,11.0,Au,n+-Si,Spin coating ,,Chloroform,2000,Ambient,p,-5.12,-3.79,0.83,0.76,19.0,1000000,,,,,0.83,"
"
DSDPP-BS,347,355,2015,10.1039/c4py01536c,Polymer Chemistry,O=C(N(CC(CCCCCCCCCCCC)CCCCCCCCCC)C(C1=CC=C[Se]1)=C23)C2=C(C4=CC=C(C5=CC=C(/C=C/C6=CC=CS6)S5)[Se]4)N(CC(CCCCCCCCCC)CCCCCCCCCCCC)C3=O,217.3,3.21,3.96,23.1,BG/BC,100.0,1500.0,15.0,OTS-treated SiO2,300.0,11.0,Au,n+-Si,Spin coating ,,Chloroform,2000,Ambient,p,-5.16,-3.9,0.86,0.8,22.0,100000,,,,,0.86,"
"
DSDPP-SVS,348,356,2015,10.1039/c4py01536c,Polymer Chemistry,O=C(N(CC(CCCCCCCCCCCC)CCCCCCCCCC)C(C1=CC=C[Se]1)=C23)C2=C(C4=CC=C(C5=CC=C(/C=C/C6=CC=C[Se]6)[Se]5)[Se]4)N(CC(CCCCCCCCCC)CCCCCCCCCCCC)C3=O,347.0,3.1,3.74,23.8,BG/BC,100.0,1500.0,15.0,OTS-treated SiO2,300.0,11.0,Au,n+-Si,Spin coating ,,Chloroform,2000,Ambient,p,-5.1,-3.83,1.11,0.97,21.0,1000000,,,,,1.11,"
"
DSDPP-BT,345,357,2015,10.1039/c4py01536c,Polymer Chemistry,O=C(N(CC(CCCCCCCCCCCC)CCCCCCCCCC)C(C1=CC=C[Se]1)=C23)C2=C(C4=CC=C(C5=CC=C(C6=CC=CS6)S5)[Se]4)N(CC(CCCCCCCCCC)CCCCCCCCCCCC)C3=O,114.0,2.41,3.94,21.7,BG/BC,100.0,1500.0,15.0,OTS-treated SiO2,300.0,11.0,Au,n+-Si,Spin coating - annealing,200.0,Chloroform,2000,Ambient,p,-5.18,-3.86,1.79,1.56,19.0,10000000,,,,,1.79,"
"
DSDPP-TVT,346,358,2015,10.1039/c4py01536c,Polymer Chemistry,O=C(N(CC(CCCCCCCCCCCC)CCCCCCCCCC)C(C1=CC=C[Se]1)=C23)C2=C(C4=CC=C(C5=CC=C(C6=CC=C[Se]6)[Se]5)[Se]4)N(CC(CCCCCCCCCC)CCCCCCCCCCCC)C3=O,140.7,2.88,3.72,22.4,BG/BC,100.0,1500.0,15.0,OTS-treated SiO2,300.0,11.0,Au,n+-Si,Spin coating - annealing,200.0,Chloroform,2000,Ambient,p,-5.12,-3.79,4.15,3.89,16.0,10000000,,,,,4.15,"
"
DSDPP-BS,347,359,2015,10.1039/c4py01536c,Polymer Chemistry,O=C(N(CC(CCCCCCCCCCCC)CCCCCCCCCC)C(C1=CC=C[Se]1)=C23)C2=C(C4=CC=C(C5=CC=C(/C=C/C6=CC=CS6)S5)[Se]4)N(CC(CCCCCCCCCC)CCCCCCCCCCCC)C3=O,217.3,3.21,3.96,23.1,BG/BC,100.0,1500.0,15.0,OTS-treated SiO2,300.0,11.0,Au,n+-Si,Spin coating - annealing,200.0,Chloroform,2000,Ambient,p,-5.16,-3.9,2.08,1.81,19.0,1000000,,,,,2.08,"
"
DSDPP-SVS,348,360,2015,10.1039/c4py01536c,Polymer Chemistry,O=C(N(CC(CCCCCCCCCCCC)CCCCCCCCCC)C(C1=CC=C[Se]1)=C23)C2=C(C4=CC=C(C5=CC=C(/C=C/C6=CC=C[Se]6)[Se]5)[Se]4)N(CC(CCCCCCCCCC)CCCCCCCCCCCC)C3=O,347.0,3.1,3.74,23.8,BG/BC,100.0,1500.0,15.0,OTS-treated SiO2,300.0,11.0,Au,n+-Si,Spin coating - annealing,200.0,Chloroform,2000,Ambient,p,-5.1,-3.83,5.23,4.91,21.0,10000000,,,,,5.23,"
"
P4F2T-C40,349,361,2018,10.1021/acs.macromol.8b01112,Macromolecules,O=C(C1=C(C2=CC=CS2)N3CCCC(CCCCCCCCCCCCCCCCCC)CCCCCCCCCCCCCCCCCC)N(C(C4=CC=C(S4)C5=C(F)C(F)=C(C6=C(F)C(F)=CS6)S5)=C1C3=O)CCCC(CCCCCCCCCCCCCCCCCC)CCCCCCCCCCCCCCCCCC,44.6,1.85,3.54,31.53,TG/BC,80.0,5600.0,70.0,PMMA,600.0,4.6,Au,Au,Spin coating - annealing,200.0,oDCB,2000,Ambient,ambipolar,-5.5,-3.58,0.69,0.5,-22.0,1000-10000,1.21,1.14,40.0,1000-10000,1.21,"
"
P4FTAT-C40,350,362,2018,10.1021/acs.macromol.8b01112,Macromolecules,O=C(C1=C(C2=CC=CS2)N3CCCC(CCCCCCCCCCCCCCCCCC)CCCCCCCCCCCCCCCCCC)N(C(C4=CC=C(S4)C5=C(F)C(F)=C(/C=C/C6=C(F)C(F)=CS6)S5)=C1C3=O)CCCC(CCCCCCCCCCCCCCCCCC)CCCCCCCCCCCCCCCCCC,70.5,5.5,,,TG/BC,80.0,5600.0,70.0,PMMA,600.0,4.6,Au,Au,Spin coating - annealing,200.0,oDCB,2000,Ambient,ambipolar,-5.46,-3.57,0.013,0.011,-50.0,10000-100000,0.024,0.015,60.0,10000-100000,0.024,"
"
P4FTVT-C40,351,363,2018,10.1021/acs.macromol.8b01112,Macromolecules,O=C(C1=C(C2=CC=CS2)N3CCCC(CCCCCCCCCCCCCCCCCC)CCCCCCCCCCCCCCCCCC)N(C(C4=CC=C(S4)C5=C(F)C(F)=C(C#CC6=C(F)C(F)=CS6)S5)=C1C3=O)CCCC(CCCCCCCCCCCCCCCCCC)CCCCCCCCCCCCCCCCCC,34.8,2.21,,32.7,TG/BC,80.0,5600.0,70.0,PMMA,600.0,4.6,Au,Au,Spin coating - annealing,200.0,oDCB,2000,Ambient,ambipolar,-5.39,-3.51,1.54,0.97,-40.0,10000-100000,3.22,2.96,55.0,10000-100000,3.22,"
"
P4FTVT-C32H,352,364,2018,10.1021/acs.macromol.8b01112,Macromolecules,O=C(C1=C(C2=CC=CS2)N3CCCC(CCCCCCCCCCCCCC)CCCCCCCCCCCCCC)N(C(C4=CC=C(S4)C5=C(F)C(F)=C(/C=C/C6=C(F)C(F)=CS6)S5)=C1C3=O)CCCC(CCCCCCCCCCCCCC)CCCCCCCCCCCCCC,49.8,1.94,3.5,39.23,TG/BC,80.0,5600.0,70.0,PMMA,600.0,4.6,Au,Au,Spin coating - annealing,200.0,oDCB,2000,Ambient,ambipolar,-5.4,-3.5,2.66,2.35,-50.0,1000-10000,7.9,6.72,45.0,1000-10000,7.9,"
"
P4FTVT-C32L,352,365,2018,10.1021/acs.macromol.8b01112,Macromolecules,O=C(C1=C(C2=CC=CS2)N3CCCC(CCCCCCCCCCCCCC)CCCCCCCCCCCCCC)N(C(C4=CC=C(S4)C5=C(F)C(F)=C(/C=C/C6=C(F)C(F)=CS6)S5)=C1C3=O)CCCC(CCCCCCCCCCCCCC)CCCCCCCCCCCCCC,23.0,2.54,3.5,,TG/BC,80.0,5600.0,70.0,PMMA,600.0,4.6,Au,Au,Spin coating - annealing,200.0,oDCB,2000,Ambient,ambipolar,-5.4,-3.51,2.63,1.49,-40.0,1000-10000,8.11,5.68,50.0,1000-10000,8.11,"
"
P4FTVT-C24,353,366,2018,10.1021/acs.macromol.8b01112,Macromolecules,O=C(C1=C(C2=CC=CS2)N3CCCC(CCCCCCCCCC)CCCCCCCCCC)N(C(C4=CC=C(S4)C5=C(F)C(F)=C(/C=C/C6=C(F)C(F)=CS6)S5)=C1C3=O)CCCC(CCCCCCCCCC)CCCCCCCCCC,52.9,2.73,,27.59,TG/BC,80.0,5600.0,70.0,PMMA,600.0,4.6,Au,Au,Spin coating - annealing,200.0,oDCB,2000,Ambient,ambipolar,-5.4,-3.52,0.61,0.4,-40.0,1000-10000,2.1,1.78,50.0,1000-10000,2.1,"
"
P4FTVT-C22,354,367,2018,10.1021/acs.macromol.8b01112,Macromolecules,O=C(C1=C(C2=CC=CS2)N3CC(CCCCCCCCCC)CCCCCCCCCC)N(C(C4=CC=C(S4)C5=C(F)C(F)=C(/C=C/C6=C(F)C(F)=CS6)S5)=C1C3=O)CC(CCCCCCCCCC)CCCCCCCCCC,46.0,3.42,,23.54,TG/BC,80.0,5600.0,70.0,PMMA,600.0,4.6,Au,Au,Spin coating - annealing,200.0,oDCB,2000,Ambient,ambipolar,-5.41,-3.53,0.74,0.64,-55.0,1000-10000,1.24,1.0,55.0,1000-10000,1.24,"
"
PFDPPFSi,355,368,2019,10.1039/c9py00448c,Polymer Chemistry,O=C(N(CCCCC[Si](C)(O[Si](C)(C)C)O[Si](C)(C)C)C(C1=CC=CO1)=C23)C2=C(C4=CC=C(C5=CC=CO5)O4)N(CCCCC[Si](C)(O[Si](C)(C)C)O[Si](C)(C)C)C3=O,83.2,2.66,3.67,24.2,BG/TC,50.0,1000.0,20.0,OTS-treated SiO2,300.0,11.0,Au,n+-Si,Drop coating,,Chlorobenzene,,Nitrogen,p,-5.21,-3.57,1.03,0.78,,"10,000,000",0.06,0.05,,"1,000",1.03,"
"
PFDPPFSi,355,369,2019,10.1039/c9py00448c,Polymer Chemistry,O=C(N(CCCCC[Si](C)(O[Si](C)(C)C)O[Si](C)(C)C)C(C1=CC=CO1)=C23)C2=C(C4=CC=C(C5=CC=CO5)O4)N(CCCCC[Si](C)(O[Si](C)(C)C)O[Si](C)(C)C)C3=O,83.2,2.66,3.67,24.2,BG/TC,50.0,1000.0,20.0,OTS-treated SiO2,300.0,11.0,Au,n+-Si,Drop coating-annealing,220.0,Chlorobenzene,,Nitrogen,p,-5.21,-3.57,1.8,1.16,,"1,000,000",0.1,0.07,,"1,000",1.8,"
"
PFDPPFSi,355,370,2019,10.1039/c9py00448c,Polymer Chemistry,O=C(N(CCCCC[Si](C)(O[Si](C)(C)C)O[Si](C)(C)C)C(C1=CC=CO1)=C23)C2=C(C4=CC=C(C5=CC=CO5)O4)N(CCCCC[Si](C)(O[Si](C)(C)C)O[Si](C)(C)C)C3=O,83.2,2.66,3.67,24.2,BG/TC,50.0,1000.0,20.0,OTS-treated SiO2,300.0,11.0,Au,n+-Si,Solution shearing,,Chlorobenzene,,Nitrogen,p,-5.21,-3.57,1.2,0.86,,"100,000",0.12,0.08,,"10,000",1.2,"
"
PFDPPFSi,355,371,2019,10.1039/c9py00448c,Polymer Chemistry,O=C(N(CCCCC[Si](C)(O[Si](C)(C)C)O[Si](C)(C)C)C(C1=CC=CO1)=C23)C2=C(C4=CC=C(C5=CC=CO5)O4)N(CCCCC[Si](C)(O[Si](C)(C)C)O[Si](C)(C)C)C3=O,83.2,2.66,3.67,24.2,BG/TC,50.0,1000.0,20.0,OTS-treated SiO2,300.0,11.0,Au,n+-Si,Solution shearing-annealing,220.0,Chlorobenzene,,Nitrogen,p,-5.21,-3.57,2.48,1.8,,"10,000",0.16,0.12,,"1,000",2.48,"
"
PFDPPTSi,356,372,2019,10.1039/c9py00448c,Polymer Chemistry,O=C(N(CCCCC[Si](C)(O[Si](C)(C)C)O[Si](C)(C)C)C(C1=CC=CO1)=C23)C2=C(C4=CC=C(C5=CC=CS5)O4)N(CCCCC[Si](C)(O[Si](C)(C)C)O[Si](C)(C)C)C3=O,77.4,2.43,3.89,23.7,BG/TC,50.0,1000.0,20.0,OTS-treated SiO2,300.0,11.0,Au,n+-Si,Drop coating,,Chlorobenzene,,Nitrogen,p,-5.18,-3.57,0.84,0.69,,"10,000,000",0.12,0.1,,"1,000",0.84,"
"
PFDPPTSi,356,373,2019,10.1039/c9py00448c,Polymer Chemistry,O=C(N(CCCCC[Si](C)(O[Si](C)(C)C)O[Si](C)(C)C)C(C1=CC=CO1)=C23)C2=C(C4=CC=C(C5=CC=CS5)O4)N(CCCCC[Si](C)(O[Si](C)(C)C)O[Si](C)(C)C)C3=O,77.4,2.43,3.89,23.7,BG/TC,50.0,1000.0,20.0,OTS-treated SiO2,300.0,11.0,Au,n+-Si,Drop coating-annealing,220.0,Chlorobenzene,,Nitrogen,p,-5.18,-3.57,1.56,1.12,,"10,000,000",0.18,0.13,,"10,000",1.56,"
"
PFDPPTSi,356,374,2019,10.1039/c9py00448c,Polymer Chemistry,O=C(N(CCCCC[Si](C)(O[Si](C)(C)C)O[Si](C)(C)C)C(C1=CC=CO1)=C23)C2=C(C4=CC=C(C5=CC=CS5)O4)N(CCCCC[Si](C)(O[Si](C)(C)C)O[Si](C)(C)C)C3=O,77.4,2.43,3.89,23.7,BG/TC,50.0,1000.0,20.0,OTS-treated SiO2,300.0,11.0,Au,n+-Si,Solution shearing,,Chlorobenzene,,Nitrogen,p,-5.18,-3.57,0.94,0.76,,"1,000,000",0.14,0.12,,"1,000",0.94,"
"
PFDPPTSi,356,375,2019,10.1039/c9py00448c,Polymer Chemistry,O=C(N(CCCCC[Si](C)(O[Si](C)(C)C)O[Si](C)(C)C)C(C1=CC=CO1)=C23)C2=C(C4=CC=C(C5=CC=CS5)O4)N(CCCCC[Si](C)(O[Si](C)(C)C)O[Si](C)(C)C)C3=O,77.4,2.43,3.89,23.7,BG/TC,50.0,1000.0,20.0,OTS-treated SiO2,300.0,11.0,Au,n+-Si,Solution shearing-annealing,220.0,Chlorobenzene,,Nitrogen,p,-5.18,-3.57,1.99,1.43,,"10,000,000",0.21,0.18,,"10,000",1.99,"
"
PFDPPSSi,357,376,2019,10.1039/c9py00448c,Polymer Chemistry,O=C(N(CCCCC[Si](C)(O[Si](C)(C)C)O[Si](C)(C)C)C(C1=CC=CO1)=C23)C2=C(C4=CC=C(C5=CC=C[Se]5)O4)N(CCCCC[Si](C)(O[Si](C)(C)C)O[Si](C)(C)C)C3=O,73.6,2.58,3.79,23.4,BG/TC,50.0,1000.0,20.0,OTS-treated SiO2,300.0,11.0,Au,n+-Si,Drop coating,,Chlorobenzene,,Nitrogen,p,-5.18,-3.65,0.69,0.59,,"1,000,000",0.12,0.11,,"1,000",0.69,"
"
PFDPPSSi,357,377,2019,10.1039/c9py00448c,Polymer Chemistry,O=C(N(CCCCC[Si](C)(O[Si](C)(C)C)O[Si](C)(C)C)C(C1=CC=CO1)=C23)C2=C(C4=CC=C(C5=CC=C[Se]5)O4)N(CCCCC[Si](C)(O[Si](C)(C)C)O[Si](C)(C)C)C3=O,73.6,2.58,3.79,23.4,BG/TC,50.0,1000.0,20.0,OTS-treated SiO2,300.0,11.0,Au,n+-Si,Drop coating-annealing,220.0,Chlorobenzene,,Nitrogen,p,-5.18,-3.65,1.05,0.85,,"1,000,000",0.21,0.18,,"100,000",1.05,"
"
PFDPPSSi,357,378,2019,10.1039/c9py00448c,Polymer Chemistry,O=C(N(CCCCC[Si](C)(O[Si](C)(C)C)O[Si](C)(C)C)C(C1=CC=CO1)=C23)C2=C(C4=CC=C(C5=CC=C[Se]5)O4)N(CCCCC[Si](C)(O[Si](C)(C)C)O[Si](C)(C)C)C3=O,73.6,2.58,3.79,23.4,BG/TC,50.0,1000.0,20.0,OTS-treated SiO2,300.0,11.0,Au,n+-Si,Solution shearing,,Chlorobenzene,,Nitrogen,p,-5.18,-3.65,0.82,0.63,,"10,000,000",0.17,0.15,,"1,000",0.82,"
"
PFDPPSSi,357,379,2019,10.1039/c9py00448c,Polymer Chemistry,O=C(N(CCCCC[Si](C)(O[Si](C)(C)C)O[Si](C)(C)C)C(C1=CC=CO1)=C23)C2=C(C4=CC=C(C5=CC=C[Se]5)O4)N(CCCCC[Si](C)(O[Si](C)(C)C)O[Si](C)(C)C)C3=O,73.6,2.58,3.79,23.4,BG/TC,50.0,1000.0,20.0,OTS-treated SiO2,300.0,11.0,Au,n+-Si,Solution shearing-annealing,220.0,Chlorobenzene,,Nitrogen,p,-5.18,-3.65,1.9,1.2,,"1,000,000",0.3,0.23,,"10,000",1.9,"
"
PBTTDPP-BT,358,380,2017,10.1039/c7py00940b,Polymer Chemistry,O=C(N(CC(CCCCCCCC)CCCCCCCCCC)C(C1=CC=CS1)=C23)C2=C(C4=CC5=C(C=C(C6=CC=C(C7=CC=CS7)S6)C=C5)S4)N(CC(CCCCCCCCCC)CCCCCCCC)C3=O,66.2,2.31,,,TG/BC,,,,PMMA,,,Au,Al,Spin coating,,oDCB,2000,Nitrogen,ambipolar,-4.73,-3.24,1.2,1.04,,10000-100000,0.4,0.35,,10000-100000,1.2,"
"
PBTTDPP-TT,359,381,2017,10.1039/c7py00940b,Polymer Chemistry,O=C(N(CC(CCCCCCCC)CCCCCCCCCC)C(C1=CC=CS1)=C23)C2=C(C4=CC5=C(C=C(C6=CC7=C(C=CS7)S6)C=C5)S4)N(CC(CCCCCCCCCC)CCCCCCCC)C3=O,44.3,2.67,,,TG/BC,,,,PMMA,,,Au,Al,Spin coating,,oDCB,2000,Nitrogen,p,-5.09,-3.63,1.68,1.42,,1000-10000,0.14,0.1,,100-1000,1.68,"
"
PBTTDPP-2FBT,360,382,2017,10.1039/c7py00940b,Polymer Chemistry,O=C(N(CC(CCCCCCCC)CCCCCCCCCC)C(C1=CC=CS1)=C23)C2=C(C4=CC5=C(C=C(C6=CC(F)=C(C7=C(F)C=CS7)S6)C=C5)S4)N(CC(CCCCCCCCCC)CCCCCCCC)C3=O,74.7,2.33,,,TG/BC,,,,PMMA,,,Au,Al,Spin coating,,oDCB,2000,Nitrogen,ambipolar,-5.29,-3.83,1.5,1.27,,10000-100000,0.35,0.27,,10000-100000,1.5,"
"
PDBPyBT,361,383,2014,10.1002/adma.201305981,Advanced Materials,O=C(N(CC(CCCCCCCC)CCCCCCCCCC)C(C1=CC=CC=N1)=C23)C2=C(C4=NC=C(C5=CC=C(C6=CC=CS6)S5)C=C4)N(CC(CCCCCCCC)CCCCCCCCCC)C3=O,26.3,3.56,3.6,20.4,TG/BC,30.0,1000.0,33.0,Cytop,570.0,5.4,Au,Al,Spin coating - annealing,100.0,Chloroform,2000,Nitrogen,ambipolar,-5.69,-4.33,2.78,2.2,,1000,6.3,4.54,,1000,6.3,"
"
PDBPyBT,361,384,2014,10.1002/adma.201305981,Advanced Materials,O=C(N(CC(CCCCCCCC)CCCCCCCCCC)C(C1=CC=CC=N1)=C23)C2=C(C4=NC=C(C5=CC=C(C6=CC=CS6)S5)C=C4)N(CC(CCCCCCCC)CCCCCCCCCC)C3=O,26.3,3.56,3.6,20.4,TG/BC,30.0,1000.0,33.0,Cytop,570.0,5.4,Au,Al,Spin coating - annealing,150.0,Chloroform,2000,Nitrogen,ambipolar,-5.69,-4.33,2.25,1.9,,10000,3.91,3.5,,10000,3.91,"
"
PDBPyBT,361,385,2014,10.1002/adma.201305981,Advanced Materials,O=C(N(CC(CCCCCCCC)CCCCCCCCCC)C(C1=CC=CC=N1)=C23)C2=C(C4=NC=C(C5=CC=C(C6=CC=CS6)S5)C=C4)N(CC(CCCCCCCC)CCCCCCCCCC)C3=O,26.3,3.56,3.6,20.4,TG/BC,30.0,1000.0,33.0,Cytop,570.0,5.4,Au,Al,Spin coating - annealing,200.0,Chloroform,2000,Nitrogen,ambipolar,-5.69,-4.33,1.8,1.25,,10000,3.32,2.3,,10000,3.32,"
"
PDBPyBT,361,386,2014,10.1002/adma.201305981,Advanced Materials,O=C(N(CC(CCCCCCCC)CCCCCCCCCC)C(C1=CC=CC=N1)=C23)C2=C(C4=NC=C(C5=CC=C(C6=CC=CS6)S5)C=C4)N(CC(CCCCCCCC)CCCCCCCCCC)C3=O,26.3,3.56,3.6,20.4,BG/BC,30.0,1000.0,33.0,DDTS-treated SiO2,200.0,,Au,n+-Si,Spin coating - annealing,100.0,Chloroform,3000,Ambient,p,-5.69,-4.33,0.088,0.072,,1000,,,,1000,0.088,"
"
PDBPyBT,361,387,2014,10.1002/adma.201305981,Advanced Materials,O=C(N(CC(CCCCCCCC)CCCCCCCCCC)C(C1=CC=CC=N1)=C23)C2=C(C4=NC=C(C5=CC=C(C6=CC=CS6)S5)C=C4)N(CC(CCCCCCCC)CCCCCCCCCC)C3=O,26.3,3.56,3.6,20.4,BG/BC,30.0,1000.0,33.0,DDTS-treated SiO2,200.0,,Au,n+-Si,Spin coating - annealing,150.0,Chloroform,3000,Ambient,p,-5.69,-4.33,0.25,0.23,,10000,,,,10000,0.25,"
"
PDBPyBT,361,388,2014,10.1002/adma.201305981,Advanced Materials,O=C(N(CC(CCCCCCCC)CCCCCCCCCC)C(C1=CC=CC=N1)=C23)C2=C(C4=NC=C(C5=CC=C(C6=CC=CS6)S5)C=C4)N(CC(CCCCCCCC)CCCCCCCCCC)C3=O,26.3,3.56,3.6,20.4,BG/BC,30.0,1000.0,33.0,DDTS-treated SiO2,200.0,,Au,n+-Si,Spin coating - annealing,200.0,Chloroform,3000,Ambient,p,-5.69,-4.33,0.46,0.39,,10000,,,,10000,0.46,"
"
PQuT-T,362,389,2018,10.1002/adma.201706557,Advanced Materials,O=C(N1CC(CCCCCCCCCCCC)CCCCCCCCCC)/C(C2=C1C=CC=C2)=C(C=C/3)SC3=C4C(N(CC(CCCCCCCCCC)CCCCCCCCCCCC)C5=C4C=CC(C6=CC=CS6)=C5)=O,25.3,1.26,3.6,24.2,TG/BC,500.0,10000.0,20.0,PMMA,500.0,,Ni/Au,Al,Spin coating,,o-DCB,1500,Nitrogen,p,-5.24,-3.56,,0.00694,-12.6,100000,,0.00217,13.4,1000,0.00694,"off-center spin-coating were reported to reach a higher mobility
"
PQuT-T,362,390,2018,10.1002/adma.201706557,Advanced Materials,O=C(N1CC(CCCCCCCCCCCC)CCCCCCCCCC)/C(C2=C1C=CC=C2)=C(C=C/3)SC3=C4C(N(CC(CCCCCCCCCC)CCCCCCCCCCCC)C5=C4C=CC(C6=CC=CS6)=C5)=O,25.3,1.26,3.6,24.2,TG/BC,500.0,10000.0,20.0,PMMA,500.0,,Ni/Au,Al,Spin coating - annealing,250.0,o-DCB,1500,Nitrogen,p,-5.24,-3.56,3.6,1.37,-46.9,1000000,0.81,0.34,38.6,100000,3.6,"
"
PQUT-BT,363,391,2018,10.1002/adma.201706557,Advanced Materials,O=C(N1CC(CCCCCCCCCCCC)CCCCCCCCCC)/C(C2=C1C=CC=C2)=C(C=C/3)SC3=C4C(N(CC(CCCCCCCCCC)CCCCCCCCCCCC)C5=C4C=CC(C6=CC=C(C7=CC=CS7)S6)=C5)=O,22.6,2.58,3.6,23.8,TG/BC,500.0,10000.0,20.0,PMMA,500.0,,Ni/Au,Al,Spin coating,,o-DCB,1500,Nitrogen,p,-5.11,-3.55,,0.0822,-32.2,100000,,0.0108,30.5,100,0.0822,"
"
PQUT-BT,363,392,2018,10.1002/adma.201706557,Advanced Materials,O=C(N1CC(CCCCCCCCCCCC)CCCCCCCCCC)/C(C2=C1C=CC=C2)=C(C=C/3)SC3=C4C(N(CC(CCCCCCCCCC)CCCCCCCCCCCC)C5=C4C=CC(C6=CC=C(C7=CC=CS7)S6)=C5)=O,22.6,2.58,3.6,23.8,TG/BC,500.0,10000.0,20.0,PMMA,500.0,,Ni/Au,Al,Spin coating - annealing,250.0,o-DCB,1500,Nitrogen,p,-5.11,-3.55,2.77,1.33,-45.5,1000000,0.28,0.14,32.8,10000,2.77,"
"
PBTI1,364,393,2018,10.1021/jacs.8b02144,Journal of American Chemical Society,O=C(N1CC(CCCCCCCCCC)CCCCCCCC)C2=C(SC=C2)C3=C(C=CS3)C1=O,12.7,2.1,3.7,25.6,TG/BC,50.0,5000.0,100.0,Cytop,400.0,,Au/Cr,Al,Spin coating - annealing,160.0,Chloroform,,Nitrogen,n,-5.46,-3.48,,,,,1.53,1.19,25.0,1000000,1.53,"
"
PBTI2,365,394,2018,10.1021/jacs.8b02144,Journal of American Chemical Society,O=C(N1CC(CCCCCCCCCC)CCCCCCCC)C2=C(SC3=C2SC4=C3C(N(C(C5=C4SC=C5)=O)CC(CCCCCCCC)CCCCCCCCCC)=O)C6=C(C=CS6)C1=O,13.3,2.2,3.7,25.6,TG/BC,50.0,5000.0,100.0,Cytop,400.0,,Au/Cr,Al,Spin coating - annealing,160.0,Chloroform,,Nitrogen,n,-5.39,-3.53,,,,,1.34,1.07,21.0,1000000,1.34,"
"
PBTI3,366,395,2018,10.1021/jacs.8b02144,Journal of American Chemical Society,O=C(N1CC(CCCCCCCCCC)CCCCCCCC)C2=C(SC=C2)C(SC3C4SC(C(S5)=C(C6=C5C(C(N7CC(CCCCCCCCCC)CCCCCCCC)=O)=C(S6)C8=C(C=CS8)C7=O)C9=O)=C3C(N9CC(CCCCCCCC)CCCCCCCCCC)=O)=C4C1=O,11.7,1.9,3.7,25.6,TG/BC,50.0,5000.0,100.0,Cytop,400.0,,Au/Cr,Al,Spin coating - annealing,160.0,Chloroform,,Nitrogen,n,-5.41,-3.59,,,,,0.47,0.41,21.0,1000000,0.47,"
"
PBTI4,367,396,2018,10.1021/jacs.8b02144,Journal of American Chemical Society,O=C(N1CC(CCCCCCCCCC)CCCCCCCC)C2=C(SC3=C2SC4=C3C(N(C(C5=C4SC=C5)=O)CC(CCCCCCCC)CCCCCCCCCC)=O)C(SC6C7SC(C(S8)=C(C9=C8C(C(N%10CC(CCCCCCCCCC)CCCCCCCC)=O)=C(S9)C%11=C(C=CS%11)C%10=O)C%12=O)=C6C(N%12CC(CCCCCCCC)CCCCCCCCCC)=O)=C7C1=O,9.4,1.6,3.7,25.6,TG/BC,50.0,5000.0,100.0,Cytop,400.0,,Au/Cr,Al,Spin coating - annealing,160.0,Chloroform,,Nitrogen,n,-5.47,-3.67,,,,,0.21,0.16,14.0,1000000,0.21,"
"
PBTI5,368,397,2018,10.1021/jacs.8b02144,Journal of American Chemical Society,O=C(N1CC(CCCCCCCCCC)CCCCCCCC)C2=C(SC3=C2SC4=C3C(N(C(C5=C4SC6=C5SC(C(SC=C7)=C7C(N8CC(CCCCCCCCCC)CCCCCCCC)=O)=C6C8=O)=O)CC(CCCCCCCC)CCCCCCCCCC)=O)C(SC9C%10SC(C(S%11)=C(C%12=C%11C(C(N%13CC(CCCCCCCCCC)CCCCCCCC)=O)=C(S%12)C%14=C(C=CS%14)C%13=O)C%15=O)=C9C(N%15CC(CCCCCCCC)CCCCCCCCCC)=O)=C%10C1=O,9.2,1.1,3.7,25.6,TG/BC,50.0,5000.0,100.0,Cytop,400.0,,Au/Cr,Al,Spin coating - annealing,160.0,Chloroform,,Nitrogen,n,-5.49,-3.72,,,,,0.014,0.013,26.0,100000,0.014,"
"
PBTI1,364,398,2018,10.1021/jacs.8b02144,Journal of American Chemical Society,O=C(N1CC(CCCCCCCCCC)CCCCCCCC)C2=C(SC=C2)C3=C(C=CS3)C1=O,12.7,2.1,3.7,25.6,TG/BC,50.0,5000.0,100.0,Cytop,400.0,,Au/Cr,Al,Spin coating - annealing,240.0,Chloroform,,Nitrogen,n,-5.46,-3.48,,,,,1.53,1.12,33.0,1000000,1.53,"
"
PBTI2,365,399,2018,10.1021/jacs.8b02144,Journal of American Chemical Society,O=C(N1CC(CCCCCCCCCC)CCCCCCCC)C2=C(SC3=C2SC4=C3C(N(C(C5=C4SC=C5)=O)CC(CCCCCCCC)CCCCCCCCCC)=O)C6=C(C=CS6)C1=O,13.3,2.2,3.7,25.6,TG/BC,50.0,5000.0,100.0,Cytop,400.0,,Au/Cr,Al,Spin coating - annealing,240.0,Chloroform,,Nitrogen,n,-5.39,-3.53,,,,,0.97,0.76,21.0,1000000,0.97,"
"
PBTI3,366,400,2018,10.1021/jacs.8b02144,Journal of American Chemical Society,O=C(N1CC(CCCCCCCCCC)CCCCCCCC)C2=C(SC=C2)C(SC3C4SC(C(S5)=C(C6=C5C(C(N7CC(CCCCCCCCCC)CCCCCCCC)=O)=C(S6)C8=C(C=CS8)C7=O)C9=O)=C3C(N9CC(CCCCCCCC)CCCCCCCCCC)=O)=C4C1=O,11.7,1.9,3.7,25.6,TG/BC,50.0,5000.0,100.0,Cytop,400.0,,Au/Cr,Al,Spin coating - annealing,240.0,Chloroform,,Nitrogen,n,-5.41,-3.59,,,,,0.38,0.33,20.0,1000000,0.38,"
"
PBTI4,367,401,2018,10.1021/jacs.8b02144,Journal of American Chemical Society,O=C(N1CC(CCCCCCCCCC)CCCCCCCC)C2=C(SC3=C2SC4=C3C(N(C(C5=C4SC=C5)=O)CC(CCCCCCCC)CCCCCCCCCC)=O)C(SC6C7SC(C(S8)=C(C9=C8C(C(N%10CC(CCCCCCCCCC)CCCCCCCC)=O)=C(S9)C%11=C(C=CS%11)C%10=O)C%12=O)=C6C(N%12CC(CCCCCCCC)CCCCCCCCCC)=O)=C7C1=O,9.4,1.6,3.7,25.6,TG/BC,50.0,5000.0,100.0,Cytop,400.0,,Au/Cr,Al,Spin coating - annealing,240.0,Chloroform,,Nitrogen,n,-5.47,-3.67,,,,,0.15,0.12,15.0,100000,0.15,"
"
PBTI5,368,402,2018,10.1021/jacs.8b02144,Journal of American Chemical Society,O=C(N1CC(CCCCCCCCCC)CCCCCCCC)C2=C(SC3=C2SC4=C3C(N(C(C5=C4SC6=C5SC(C(SC=C7)=C7C(N8CC(CCCCCCCCCC)CCCCCCCC)=O)=C6C8=O)=O)CC(CCCCCCCC)CCCCCCCCCC)=O)C(SC9C%10SC(C(S%11)=C(C%12=C%11C(C(N%13CC(CCCCCCCCCC)CCCCCCCC)=O)=C(S%12)C%14=C(C=CS%14)C%13=O)C%15=O)=C9C(N%15CC(CCCCCCCC)CCCCCCCCCC)=O)=C%10C1=O,9.2,1.1,3.7,25.6,TG/BC,50.0,5000.0,100.0,Cytop,400.0,,Au/Cr,Al,Spin coating - annealing,240.0,Chloroform,,Nitrogen,n,-5.49,-3.72,,,,,0.011,0.0098,28.0,100000,0.011,"
"
NBA-P2,369,403,2017,10.1021/jacs.7b07750,Journal of American Chemical Society,O=C(N1CC(CCCCCCCCCC)CCCCCCCC)C2=C(C1=CC(C3=CC=C(C4=CC=CS4)S3)=C5C6=O)C5=C(N6CC(CCCCCCCC)CCCCCCCCCC)C=C2,35.6,3.91,3.58,25.1,BG/TC,60.0,1000.0,16.7,PMMA,,,Au/Cr,Al,Spin coating - annealing,200.0,o-DCB,1000,Ambient,p,-5.58,-3.89,0.0843,0.05,-20.6,12600,,,,,0.0843,"
"
NBA-P2,369,404,2017,10.1021/jacs.7b07750,Journal of American Chemical Society,O=C(N1CC(CCCCCCCCCC)CCCCCCCC)C2=C(C1=CC(C3=CC=C(C4=CC=CS4)S3)=C5C6=O)C5=C(N6CC(CCCCCCCC)CCCCCCCCCC)C=C2,35.6,3.91,3.58,25.1,TG/BC,60.0,1000.0,16.7,PMMA,,,Au/Cr,Al,Spin coating - annealing,200.0,o-DCB,1000,Ambient,ambipolar,-5.58,-3.89,0.108,0.1,-42.1,63,0.393,0.34,40.2,500,0.393,"
"
NBA-P2,369,405,2017,10.1021/jacs.7b07750,Journal of American Chemical Society,O=C(N1CC(CCCCCCCCCC)CCCCCCCC)C2=C(C1=CC(C3=CC=C(C4=CC=CS4)S3)=C5C6=O)C5=C(N6CC(CCCCCCCC)CCCCCCCCCC)C=C2,35.6,3.91,3.58,25.1,TG/BC,60.0,1000.0,16.7,PMMA,,,Au/Cr,Al,Spin coating - annealing,200.0,o-DCB,1000,vacuum,ambipolar,-5.58,-3.89,0.108,0.08,-41.6,50,0.38,0.28,40.1,316,0.38,"
"
NBA-P3,370,406,2017,10.1021/jacs.7b07750,Journal of American Chemical Society,O=C(N1CC(CCCCCCCCCCCCCC)CCCCCCCCCCCCCC)C2=C(C1=CC(C3=CC=C(C4=CC=CS4)S3)=C5C6=O)C5=C(N6CC(CCCCCCCCCCCCCC)CCCCCCCCCCCCCC)C=C2,40.1,3.47,3.62,30.9,TG/BC,60.0,1000.0,16.7,PMMA,,,Au/Cr,Al,Spin coating - annealing,200.0,o-DCB,1000,Ambient,n,-5.63,-3.94,0.0256,0.021,-43.6,32,0.107,0.09,44.2,500,0.107,"
"
NBA-P3,370,407,2017,10.1021/jacs.7b07750,Journal of American Chemical Society,O=C(N1CC(CCCCCCCCCCCCCC)CCCCCCCCCCCCCC)C2=C(C1=CC(C3=CC=C(C4=CC=CS4)S3)=C5C6=O)C5=C(N6CC(CCCCCCCCCCCCCC)CCCCCCCCCCCCCC)C=C2,40.1,3.47,3.62,30.9,TG/BC,60.0,1000.0,16.7,PMMA,,,Au/Cr,Al,Spin coating - annealing,200.0,o-DCB,1000,vacuum,n,-5.63,-3.94,0.0266,0.022,-42.0,40,0.107,0.08,39.5,500,0.107,"
"
NBA-P4,371,408,2017,10.1021/jacs.7b07750,Journal of American Chemical Society,O=C(N1CC(CCCCCCCCCCCCCC)CCCCCCCCCCCCCC)C2=C(C1=CC(C3=CC=C(/C=C/C4=CC=CS4)S3)=C5C6=O)C5=C(N6CC(CCCCCCCCCCCCCC)CCCCCCCCCCCCCC)C=C2,148.5,3.32,3.51,32.0,TG/BC,60.0,1000.0,16.7,PMMA,,,Au/Cr,Al,Spin coating - annealing,200.0,o-DCB,1000,Ambient,p,-5.53,-3.89,0.172,0.13,-40.0,79,0.0426,0.031,41.7,79,0.172,"
"
NBA-P4,371,409,2017,10.1021/jacs.7b07750,Journal of American Chemical Society,O=C(N1CC(CCCCCCCCCCCCCC)CCCCCCCCCCCCCC)C2=C(C1=CC(C3=CC=C(/C=C/C4=CC=CS4)S3)=C5C6=O)C5=C(N6CC(CCCCCCCCCCCCCC)CCCCCCCCCCCCCC)C=C2,148.5,3.32,3.51,32.0,TG/BC,60.0,1000.0,16.7,PMMA,,,Au/Cr,Al,Spin coating - annealing,200.0,o-DCB,1000,vacuum,p,-5.53,-3.89,0.318,0.15,-37.0,126,0.0563,0.03,46.1,16,0.318,"
"
PDTzTI,372,410,2018,10.1002/adma.201705745,Advanced Materials,O=C1N(C(C2=C(C3=C1C=CS3)SC(C(S4)=NC(C5=O)=C4C(SC=C6)=C6C(N5CC(CCCCCC)CCCCCCCC)=O)=N2)=O)CC(CCCCCCCC)CCCCCC,7.0,1.1,3.35,,TG/BC,,,50.0,Cytop,,4.4,Au/Cr,Al,Spin coating,,CTL-809M : CT-SOLV180 = 2:1,,Nitrogen,n,-5.78,-3.77,,,,,0.16,0.1,48.0,1000000-10000000,0.16,"channel width (W) normalized total resistance
"
PDTzTI,372,411,2018,10.1002/adma.201705745,Advanced Materials,O=C1N(C(C2=C(C3=C1C=CS3)SC(C(S4)=NC(C5=O)=C4C(SC=C6)=C6C(N5CC(CCCCCC)CCCCCCCC)=O)=N2)=O)CC(CCCCCCCC)CCCCCC,7.0,1.1,3.35,,TG/BC,,,50.0,Cytop,,4.4,Au/Cr,Al,Spin coating - annealing,150.0,CTL-809M : CT-SOLV180 = 2:1,,Nitrogen,n,-5.78,-3.77,,,,,0.79,0.62,42.0,10000000-100000000,0.79,"channel width (W) normalized total resistance
"
