Repository: wonderingbiggy/OFETnow

# OFETNow-ML
Pre-trained machine-learning models and inference workflow for predicting organic field-effect transistor (OFET) performance from polymer structure and device parameters. For the database, please visit https://www.ofetnow.top/.

> **Machine-Learning Prediction of Carrier Mobility and Polarity Type of Polymer Semiconductors: from High-Fidelity Data to Experimental Realization**

Article DOI: [10.1021/jacs.6c11486](https://doi.org/10.1021/jacs.6c11486)

---

## Overview

OFETNow-ML provides two classification models:

- **Mobility Classifier** — predicts high vs. low charge-carrier mobility (threshold: 0.5 cm² V⁻¹ s⁻¹).
- **Carrier-Type Classifier** — predicts the dominant transport type (p-type / n-type / ambipolar).

Both models use device parameters, Morgan fingerprints (radius 8, 2048 bits), and RDKit molecular descriptors as input. This repository provides a database snapshot, the training matrices used for model fitting, pre-trained models, the inference pipeline, and example inputs.

---

## Quick Start

```bash

# Run on the included example (5 entries)
python examples/run_prediction.py

# Run on your own data
python examples/run_prediction.py --input data/your_input.json

# Run on your own CSV data
python examples/run_prediction.py --input data/your_input.csv
```

Results are saved to the `outputs/` directory. See `data/input_template.json` for the expected input format and `data/README.md` for detailed field descriptions.

Interactive Jupyter notebooks are available for generic prediction (`notebooks/OFETNow_generic_prediction.ipynb`) and for repeated cross-validation and model training (`notebooks/model_training_and_cv.ipynb`).

---

## Repository Structure

```
OFETNow-ML/
├── README.md
├── LICENSE
├── DATA_MODEL_LICENSE.md
├── requirements.txt
├── models/                 # Pre-trained models, ablation models, scalers, and feature lists of pre-trained models and ablation models
├── data/                   # Database snapshot, training matrices, input template, and example inputs

# Data Files

This folder contains the OFETNow database snapshot, processed training features and targets, an input template, and example inputs for the **OFETNow-ML** prediction workflow.

## Files

### `input_template.json`

A blank JSON template for running predictions on new polymer OFET candidates.

Input fields:

```text
entry_id
polymer_name
SMILES
Mn_Kda
N_AVE
PDI
Aspect_Ratio
Capacitance
GATE
Dielectric
Fabrication_Method
Solvent_of_Spin_Coating
Test_Environment
Type
S/D
Annealing_Temperature
```

`Mn_Kda` and `N_AVE` are both included for flexibility. Users may provide either value depending on available characterization data. The preprocessing workflow handles the feature conversion required by the released models.

For categorical variables, it is strongly recommended to use the feature names and category names provided in the feature-name files under `models/`. This helps the fitted one-hot encoder correctly recognize the input categories and improves prediction reliability.

### `example_input.json`

An example JSON input file with five polymer OFET entries for testing the prediction workflow.

### `ofetnow_export_fulldata.csv`
A snapshot of the complete OFETNow database as of June 3, 2026.

### `training_features.csv`

The processed training matrix contains 512 entries and the 2,213 columns listed in `models/all_features.txt`.

### `training_targets.csv`

The training targets contain the binary mobility labels (`labels1`) and three-class carrier-type labels (`labels2`).

The model-training notebook reads the released feature-name files directly to construct the 244-feature mobility-classifier matrix and the 334-feature carrier-type-classifier matrix.
The ten random seeds used for repeated cross-validation are archived in `models/cv_random_seeds.txt`.

## Input Format

JSON is the recommended input format for new predictions because it clearly preserves the field structure for each polymer OFET entry.

CSV input is also supported. The prediction workflow can read a `.csv` file and automatically convert it to the JSON list-of-records format before running inference.

Each JSON input file should contain a list of entries:

```json
[
  {
    "entry_id": "EX001",
    "polymer_name": "example_polymer",
    "SMILES": "example_smiles",
    "Mn_Kda": null,
    "N_AVE": null,
    "PDI": null,
    "Aspect_Ratio": null,
    "Capacitance": null,
    "GATE": "",
    "Dielectric": "",
    "Fabrication_Method": "",
    "Solvent_of_Spin_Coating": "",
    "Test_Environment": "",
    "Type": "",
    "S/D": "",
    "Annealing_Temperature": null
  }
]
```

Missing numerical values should be written as `null`. Missing categorical values should be written as an empty string `""` only when the value is genuinely unavailable.

## Citation

If you use these data or the prediction workflow, please cite the associated OFETNow-ML article: [10.1021/jacs.6c11486](https://doi.org/10.1021/jacs.6c11486).

File: data/ofetnow_export_fulldata_updated.csv (part 1 of 5)
Compound name,Compound id,Device id,Publish year,Doi,Journal name,Smiles,Mn(Kda),Dispersity(Đ),π-π Spacing,d(100),Device architectures,Channel length(μm),Channel width(μm),Ratio of channel length and width,Materials of dielectric layer,Thickness of dielectric layer(μm),Capacitance of unit area(nF),Materials of source and drain electrodes,Materials of gate electrodes,Fabrication method,Annealing temperature,Spin coating solvent,Spin coating speed(rpm),Test environment,Type of carriers,HOMO (eV),LUMO (eV),Max hole mobility (cm²V⁻¹s⁻¹),Mean hole mobility (cm²V⁻¹s⁻¹),Hole threshold voltage(V),Hole on and off ratio,Max electron mobility (cm²V⁻¹s⁻¹),Mean electron mobility (cm²V⁻¹s⁻¹),Electron threshold voltage(V),Electron on and off ratio,Max mobility (cm²V⁻¹s⁻¹),Comments
IIDDT,1,1,2012,10.1021/cm300117x,Chemistry of materials,CCCCCCCCCCC(CCCCCCCC)CN1C(=O)/C(=C2/C(=O)N(CC(CCCCCCCC)CCCCCCCCCC)c3cc(-c4ccc(-c5cccs5)s4)ccc32)c2ccccc21,33.7,5.4,3.45,19.85,BG/TC,60.0,3000.0,50.0,OTS-modified SiO2,300.0,11.0,Au,Si,"Spin coating - annealing
",150.0,TCB,,Ambient,p,-5.65,-3.78,1.06,0.66,-18.0,1000000-10000000,,,,,1.06,
IID-Se,2,2,2012,10.1021/cm300117x,Chemistry of materials,CCCCCCCCCCC(CCCCCCCC)CN1C(=O)/C(=C2/C(=O)N(CC(CCCCCCCC)CCCCCCCCCC)c3cc(-c4ccc(-c5ccc[se]5)[se]4)ccc32)c2ccccc21,26.7,3.5,3.4,19.74,BG/TC,60.0,3000.0,50.0,OTS-modified SiO2,300.0,11.0,Au,Si,"Spin coating - annealing
",160.0,TCB,,Ambient,p,-5.56,-3.79,0.66,0.46,-10.0,100000-1000000,,,,,0.66,
IID-BDT,3,3,2012,10.1021/cm300117x,Chemistry of materials,CCCCCCCCCCC(CCCCCCCC)CN1C(=O)/C(=C2/C(=O)N(CC(CCCCCCCC)CCCCCCCCCC)c3cc(-c4cc5cc6sccc6cc5s4)ccc32)c2ccccc21,27.3,4.7,3.59,19.79,BG/TC,60.0,3000.0,50.0,OTS-modified SiO2,300.0,11.0,Au,Si,"Spin coating - annealing
",150.0,TCE,,Ambient,p,-5.84,-3.77,0.48,0.37,-28.0,1000000-10000000,,,,,0.48,
IID-NDT,4,4,2012,10.1021/cm300117x,Chemistry of materials,CCCCCCCCCCC(CCCCCCCC)CN1C(=O)/C(=C2/C(=O)N(CC(CCCCCCCC)CCCCCCCCCC)c3cc(-c4cc5ccc6c(ccc7ccsc76)c5s4)ccc32)c2ccccc21,24.8,3.5,3.65,19.46,BG/TC,60.0,3000.0,50.0,OTS-modified SiO2,300.0,11.0,Au,Si,"Spin coating - annealing
",200.0,TCB,,Ambient,p,-5.9,-3.75,0.32,0.25,-30.0,1000000-10000000,,,,,0.32,
IID-TT,5,5,2012,10.1021/cm300117x,Chemistry of materials,CCCCCCCCCCC(CCCCCCCC)CN1C(=O)/C(=C2/C(=O)N(CC(CCCCCCCC)CCCCCCCCCC)c3cc(-c4cc5sccc5s4)ccc32)c2ccccc21,25.5,3.5,,,BG/TC,60.0,3000.0,50.0,OTS-modified SiO2,300.0,11.0,Au,Si,"Spin coating - annealing
",150.0,TCE,,Ambient,p,-5.7,-3.73,0.34,0.31,-6.0,100000-1000000,,,,,0.34,
IIDDT-Me,6,6,2012,10.1021/cm300117x,Chemistry of materials,CCCCCCCCCCC(CCCCCCCC)CN1C(=O)/C(=C2/C(=O)N(CC(CCCCCCCC)CCCCCCCCCC)c3cc(-c4cc(C)c(-c5sccc5C)s4)ccc32)c2ccccc21,20.1,3.9,,,BG/TC,60.0,3000.0,50.0,OTS-modified SiO2,300.0,11.0,Au,Si,"Spin coating - annealing
",150.0,TCE,,Ambient,p,-5.54,-3.78,0.11,0.091,-5.0,100000-1000000,,,,,0.11,
IIDT,7,7,2012,10.1021/cm300117x,Chemistry of materials,CCCCCCCCCCC(CCCCCCCC)CN1C(=O)/C(=C2/C(=O)N(CC(CCCCCCCC)CCCCCCCCCC)c3cc(-c4cccs4)ccc32)c2ccccc21,19.6,3.1,,21.86,BG/TC,60.0,3000.0,50.0,OTS-modified SiO2,300.0,11.0,Au,Si,"Spin coating - annealing
",150.0,TCE,,Ambient,p,-5.8,-3.81,0.019,0.015,-20.0,100000,,,,,0.019,
IID-T3,8,8,2012,10.1021/cm300117x,Chemistry of materials,CCCCCCCCCCC(CCCCCCCC)CN1C(=O)/C(=C2/C(=O)N(CC(CCCCCCCC)CCCCCCCCCC)c3cc(-c4ccc(-c5ccc(-c6cccs6)s5)s4)ccc32)c2ccccc21,38.8,3.4,,,BG/TC,60.0,3000.0,50.0,OTS-modified SiO2,300.0,11.0,Au,Si,"Spin coating - annealing
",150.0,TCE,,Ambient,p,-5.48,-3.7,0.061,0.048,-4.0,100000,,,,,0.061,
IID-TTT,9,9,2012,10.1021/cm300117x,Chemistry of materials,CCCCCCCCCCC(CCCCCCCC)CN1C(=O)/C(=C2/C(=O)N(CC(CCCCCCCC)CCCCCCCCCC)c3cc(-c4cc5sc6ccsc6c5s4)ccc32)c2ccccc21,26.6,3.7,,,BG/TC,60.0,3000.0,50.0,OTS-modified SiO2,300.0,11.0,Au,Si,"Spin coating - annealing
",200.0,TCE,,Ambient,p,-5.44,-3.72,0.00103,,-4.0,10000,,,,,0.00103,
IID-TBT,10,10,2012,10.1021/cm300117x,Chemistry of materials,CCCCCCCCCCC(CCCCCCCC)CN1C(=O)/C(=C2/C(=O)N(CC(CCCCCCCC)CCCCCCCCCC)c3cc(-c4cc5ccc6ccsc6c5s4)ccc32)c2ccccc21,11.2,2.5,,,BG/TC,60.0,3000.0,50.0,OTS-modified SiO2,300.0,11.0,Au,Si,"Spin coating - annealing
",150.0,TCE,,Ambient,p,-5.55,-3.7,0.000135,,-16.0,1000,,,,,0.000135,
PIIDDTE-I,11,11,2013,10.1039/C3PY00735A,Polymer Chemistry,CCCCCCCCCCC(CCCCCCCC)CN1C(=O)/C(=C2/C(=O)N(CC(CCCCCCCC)CCCCCCCCCC)c3cc(-c4ccc(/C=C/c5cccs5)s4)ccc32)c2ccccc21,9.5,2.78,3.94,19.84,BG/TC,100.0,1500.0,15.0,OTS-modified SiO2,300.0,,Au,Si,"Spin coating - annealing
",230.0,TCE,1000.0,Ambient,p,-5.44,-3.6,0.38,0.29,-4.0,>1000000,,,,,0.38,
PIIDDTE-II,12,12,2013,10.1039/C3PY00735A,Polymer Chemistry,CCCCCCCCCCCCC(CCCCCCCCCC)CN1C(=O)/C(=C2/C(=O)N(CC(CCCCCCCCCC)CCCCCCCCCCCC)c3cc(-c4ccc(/C=C/c5cccs5)s4)ccc32)c2ccccc21,13.4,7.02,3.86,22.37,BG/TC,100.0,1500.0,15.0,OTS-modified SiO2,300.0,,Au,Si,"Spin coating - annealing
",230.0,TCE,1000.0,Ambient,p,-5.54,-3.69,0.58,0.45,1.0,>10000000,,,,,0.58,
PIIDDTE-III,13,13,2013,10.1039/C3PY00735A,Polymer Chemistry,CCCCCCCCCCCCC(CCCCCCCCCC)CN1C(=O)/C(=C2/C(=O)N(CC(CCCCCCCCCC)CCCCCCCCCCCC)c3cc(-c4ccc(/C=C/c5cccs5)s4)ccc32)c2ccccc21,98.8,3.31,3.84,21.46,BG/TC,100.0,1500.0,15.0,OTS-modified SiO2,300.0,,Au,Si,"Spin coating - annealing
",230.0,TCE,1000.0,Ambient,p,-5.54,-3.65,2.2,1.7,2.5,>1000000,,,,,2.2,
PIIG-T2,14,14,2019,10.1002/adfm.201805994,Advanced Functional Materials,CCCCCCCCCCC(CCCCCCCC)CN1C(=O)/C(=C2/C(=O)N(CC(CCCCCCCC)CCCCCCCCCC)c3cc(-c4ccc(-c5cccs5)s4)ccc32)c2ccccc21,119.0,3.58,3.81,19.22,TG/BC,,,,PMMA,,,Ni/Au,Al,"Spin coating - annealing
",250.0,Chlorobenzene,2000.0,Nitrogen,p,-5.63,-3.99,0.09,,-37.01,,0.01,,49.58,,0.09,
PIIG-iFT2,15,15,2019,10.1002/adfm.201805994,Advanced Functional Materials,CCCCCCCCCCC(CCCCCCCC)CN1C(=O)/C(=C2/C(=O)N(CC(CCCCCCCC)CCCCCCCCCC)c3cc(-c4cc(F)c(-c5sccc5F)s4)ccc32)c2ccccc21,128.0,3.06,3.69,19.32,TG/BC,,,,PMMA,,,Ni/Au,Al,"Spin coating - annealing
",250.0,Chlorobenzene,2000.0,Nitrogen,ambipolar,-5.8,-4.17,0.12,,-44.96,,0.05,,43.4,,0.12,
PIIG-oFT2,16,16,2019,10.1002/adfm.201805994,Advanced Functional Materials,CCCCCCCCCCC(CCCCCCCC)CN1C(=O)/C(=C2/C(=O)N(CC(CCCCCCCC)CCCCCCCCCC)c3cc(-c4sc(-c5cc(F)cs5)cc4F)ccc32)c2ccccc21,81.0,3.11,3.64,20.46,TG/BC,,,,PMMA,,,Ni/Au,Al,"Spin coating - annealing
",250.0,Chlorobenzene,2000.0,Nitrogen,ambipolar,-5.86,-4.18,0.09,,-41.54,,0.09,,41.98,,0.09,
P2TIF,17,17,2019,10.1021/acsaelm.9b00396,ACS Applied Electronic Materials,CCCCCCCCCCCCC(CCCCCCCCCC)CN1C(=O)/C(=C2/C(=O)N(CC(CCCCCCCCCC)CCCCCCCCCCCC)c3cc(-c4cc(F)c(-c5sccc5F)s4)ccc32)c2ccccc21,109.6,1.35,,23.3,BG/TC,100.0,1000.0,10.0,OTS-modified SiO2,300.0,10.0,Au,Si,"Spin coating - annealing
",240.0,Chloroform,800.0,Ambient,p,-5.69,-3.82,0.14,0.12,-25.3,>10000,,,,,0.14,
P4TIF,18,18,2019,10.1021/acsaelm.9b00396,ACS Applied Electronic Materials,CCCCCCCCCCCCc1ccsc1-c1cc(F)c(-c2cc(F)c(-c3sc(-c4ccc5c(c4)N(CC(CCCCCCCCCC)CCCCCCCCCCCC)C(=O)/C5=C4/C(=O)N(CC(CCCCCCCCCC)CCCCCCCCCCCC)c5ccccc54)cc3CCCCCCCCCCCC)s2)s1,142.1,1.6,,26.4,BG/TC,100.0,1000.0,10.0,OTS-modified SiO2,300.0,10.0,Au,Si,"Spin coating - annealing
",240.0,Chloroform,800.0,Ambient,p,-5.41,-3.82,0.49,0.41,-7.6,>10000,,,,,0.49,
P6TIF,19,19,2019,10.1021/acsaelm.9b00396,ACS Applied Electronic Materials,CCCCCCCCCCCCc1ccsc1-c1cc(CCCCCCCCCCCC)c(-c2cc(F)c(-c3sc(-c4sc(-c5sc(-c6ccc7c(c6)N(CC(CCCCCCCCCC)CCCCCCCCCCCC)C(=O)/C7=C6/C(=O)N(CC(CCCCCCCCCC)CCCCCCCCCCCC)c7ccccc76)cc5CCCCCCCCCCCC)cc4CCCCCCCCCCCC)cc3F)s2)s1,156.1,1.35,,26.5,BG/TC,100.0,1000.0,10.0,OTS-modified SiO2,300.0,10.0,Au,Si,"Spin coating - annealing
",210.0,Chloroform,800.0,Ambient,p,-5.26,-3.83,0.068,0.065,-3.9,>10000,,,,,0.068,
PIDTE-S3,20,20,2015,10.1002/pola.27555,"Journal of Polymer Science, Part A: Polymer Chemistry",CCCCCCCCCCCCC(CCCCCCCCCC)CCCN1C(=O)/C(=C2/C(=O)N(CCCC(CCCCCCCCCC)CCCCCCCCCCCC)c3cc(-c4ccc(/C=C/c5cccs5)s4)ccc32)c2ccccc21,301.0,3.71,3.99,25.83,BG/TC,100.0,1500.0,15.0,OTS-modified SiO2,300.0,,Au,Si,Spin coating,,TCE,1000.0,Ambient,p,-5.49,-3.89,1.06,1.01,-11.0,1000000,,,,,1.06,
PIDTE-S6,21,21,2015,10.1002/pola.27555,"Journal of Polymer Science, Part A: Polymer Chemistry",CCCCCCCCCCCCC(CCCCCCCCCC)CCCCCCN1C(=O)/C(=C2/C(=O)N(CCCCCCC(CCCCCCCCCC)CCCCCCCCCCCC)c3cc(-c4ccc(/C=C/c5cccs5)s4)ccc32)c2ccccc21,326.0,3.61,3.81,29.93,BG/TC,100.0,1500.0,15.0,OTS-modified SiO2,300.0,,Au,Si,Spin coating,,TCE,1000.0,Ambient,p,-5.44,-3.86,1.15,1.09,-4.5,1000000,,,,,1.15,
PIDTE-S3,20,22,2015,10.1002/pola.27555,"Journal of Polymer Science, Part A: Polymer Chemistry",CCCCCCCCCCCCC(CCCCCCCCCC)CCCN1C(=O)/C(=C2/C(=O)N(CCCC(CCCCCCCCCC)CCCCCCCCCCCC)c3cc(-c4ccc(/C=C/c5cccs5)s4)ccc32)c2ccccc21,301.0,3.71,3.99,25.83,BG/TC,100.0,1500.0,15.0,OTS-modified SiO2,300.0,,Au,Si,"Spin coating - annealing
",230.0,TCE,1000.0,Ambient,p,-5.49,-3.89,1.89,1.52,-13.0,1000000-10000000,,,,,1.89,
PIDTE-S6,21,23,2015,10.1002/pola.27555,"Journal of Polymer Science, Part A: Polymer Chemistry",CCCCCCCCCCCCC(CCCCCCCCCC)CCCCCCN1C(=O)/C(=C2/C(=O)N(CCCCCCC(CCCCCCCCCC)CCCCCCCCCCCC)c3cc(-c4ccc(/C=C/c5cccs5)s4)ccc32)c2ccccc21,326.0,3.61,3.81,29.93,BG/TC,100.0,1500.0,15.0,OTS-modified SiO2,300.0,,Au,Si,"Spin coating - annealing
",230.0,TCE,1000.0,Ambient,p,-5.44,-3.86,4.07,3.85,-6.0,10000000,,,,,4.07,
IID24-CNTVT,22,24,2018,10.1021/acsami.8b03131,ACS Applied Materials & Interfaces,CCCCCCCCCCCCC(CCCCCCCCCC)CN1C(=O)/C(=C2/C(=O)N(CC(CCCCCCCCCC)CCCCCCCCCCCC)c3cc(-c4ccc(/C=C(\C#N)c5cccs5)s4)ccc32)c2ccccc21,66.0,2.15,3.59,23.5,TG/BC,,,,PMMA,,,Ni/Au,Al,"Spin coating - annealing
",310.0,DCB:2-Methoxyethanol(9:1),1500.0,Nitrogen,n,-5.17,-3.97,,0.26,,,1.07,0.83,42.0,600,1.07,
P-24-IID-TVT,23,25,2015,10.1039/C5CC02104A,Chemistry Communication,CCCCCCCCCCCCC(CCCCCCCCCC)CN1C(=O)/C(=C2/C(=O)N(CC(CCCCCCCCCC)CCCCCCCCCCCC)c3cc(-c4ccc(/C=C/c5cccs5)s4)ccc32)c2ccccc21,108.0,2.98,,21.8,TG/BC,100.0,1000.0,10.0,OTS-modified SiO2,100.0,,Au,Si,"Spin coating - annealing
",170.0,Toluene,2000.0,Nitrogen,p,-5.32,-3.45,1.11,0.86,-2.0,100000,,,,,1.11,
P-24-IID-SVS,24,26,2015,10.1039/C5CC02104A,Chemistry Communication,CCCCCCCCCCCCC(CCCCCCCCCC)CN1C(=O)/C(=C2/C(=O)N(CC(CCCCCCCCCC)CCCCCCCCCCCC)c3cc(-c4ccc(/C=C/c5ccc[se]5)[se]4)ccc32)c2ccccc21,189.0,2.29,,21.8,TG/BC,100.0,1000.0,10.0,OTS-modified SiO2,100.0,,Au,Si,"Spin coating - annealing
",170.0,Toluene,2000.0,Nitrogen,p,-5.36,-3.49,0.72,0.47,-8.0,100000,,,,,0.72,
P-29-IID-TVT,25,27,2015,10.1039/C5CC02104A,Chemistry Communication,CCCCCCCCCCCCC(CCCCCCCCCC)CCCCCCN1C(=O)/C(=C2/C(=O)N(CCCCCCC(CCCCCCCCCC)CCCCCCCCCCCC)c3cc(-c4ccc(/C=C/c5cccs5)s4)ccc32)c2ccccc21,81.0,2.72,,27.6,TG/BC,100.0,1000.0,10.0,OTS-modified SiO2,100.0,,Au,Si,"Spin coating - annealing
",170.0,Toluene,2000.0,Nitrogen,p,-5.31,-3.44,2.13,1.69,10.0,100000,,,,,2.13,
P-29-IID-SVS,26,28,2015,10.1039/C5CC02104A,Chemistry Communication,CCCCCCCCCCCCC(CCCCCCCCCC)CCCCCCN1C(=O)/C(=C2/C(=O)N(CCCCCCC(CCCCCCCCCC)CCCCCCCCCCCC)c3cc(-c4ccc(/C=C/c5ccc[se]5)[se]4)ccc32)c2ccccc21,295.0,2.36,,27.6,TG/BC,100.0,1000.0,10.0,OTS-modified SiO2,100.0,,Au,Si,"Spin coating - annealing
",170.0,Toluene,2000.0,Nitrogen,p,-5.35,-3.48,5.83,5.1,14.0,100000,,,,,5.83,
PIIG-p,27,29,2016,10.1002/adfm.201504908,Advanced Functional Materials,CCCCCCCCCCCCC(CCCCCCCCCC)CN1C(=O)/C(=C2/C(=O)N(CC(CCCCCCCCCC)CCCCCCCCCCCC)c3cc(-c4ccc5ccccc5c4)ccc32)c2ccccc21,72.0,1.25,,20.88,TG/BC,20.0,1000.0,50.0,PMMA,500.0,,Ni/Au,Al,"Spin coating - annealing
",250.0,TCB,1400.0,Nitrogen,p,-5.56,-3.59,0.022,0.019,-37.61,,,,,,0.022,
PIIG-T,28,30,2016,10.1002/adfm.201504908,Advanced Functional Materials,CCCCCCCCCCC(CCCCCCCC)CN1C(=O)/C(=C2/C(=O)N(CC(CCCCCCCC)CCCCCCCCCC)c3cc(-c4ccc(-c5cccs5)s4)ccc32)c2ccccc21,34.0,2.69,3.63,19.57,TG/BC,20.0,1000.0,50.0,PMMA,500.0,,Ni/Au,Al,"Spin coating - annealing
",250.0,TCB,1400.0,Nitrogen,p,-5.37,-3.59,0.65,0.48,-43.45,,0.034,0.03,45.8,,0.65,
PIIG-VT,29,31,2016,10.1002/adfm.201504908,Advanced Functional Materials,CCCCCCCCCCC(CCCCCCCC)CN1C(=O)/C(=C2/C(=O)N(CC(CCCCCCCC)CCCCCCCCCC)c3cc(-c4ccc(/C=C/c5cccs5)s4)ccc32)c2ccccc21,13.0,1.52,,21.4,TG/BC,20.0,1000.0,50.0,PMMA,500.0,,Ni/Au,Al,"Spin coating - annealing
",250.0,TCB,1400.0,Nitrogen,p,-5.4,-3.59,0.00082,0.00057,-41.38,,0.0011,0.00074,23.1,,0.00082,
PIIG-p,27,32,2016,10.1002/adfm.201504908,Advanced Functional Materials,CCCCCCCCCCCCC(CCCCCCCCCC)CN1C(=O)/C(=C2/C(=O)N(CC(CCCCCCCCCC)CCCCCCCCCCCC)c3cc(-c4ccc5ccccc5c4)ccc32)c2ccccc21,72.0,1.25,,20.88,TG/BC,20.0,1000.0,50.0,CYTOP,380.0,,Ni/Au,Al,"Spin coating - annealing
",250.0,TCB,1400.0,Nitrogen,p,-5.56,-3.59,0.013,0.011,-28.67,,,,,,0.013,
PIIG-T,28,33,2016,10.1002/adfm.201504908,Advanced Functional Materials,CCCCCCCCCCC(CCCCCCCC)CN1C(=O)/C(=C2/C(=O)N(CC(CCCCCCCC)CCCCCCCCCC)c3cc(-c4ccc(-c5cccs5)s4)ccc32)c2ccccc21,34.0,2.69,3.63,19.57,TG/BC,20.0,1000.0,50.0,CYTOP,380.0,,Ni/Au,Al,"Spin coating - annealing
",250.0,TCB,1400.0,Nitrogen,p,-5.37,-3.59,0.86,0.67,-41.01,,0.012,0.0093,58.6,,0.86,
PIIG-VT,29,34,2016,10.1002/adfm.201504908,Advanced Functional Materials,CCCCCCCCCCC(CCCCCCCC)CN1C(=O)/C(=C2/C(=O)N(CC(CCCCCCCC)CCCCCCCCCC)c3cc(-c4ccc(/C=C/c5cccs5)s4)ccc32)c2ccccc21,13.0,1.52,,21.4,TG/BC,20.0,1000.0,50.0,CYTOP,380.0,,Ni/Au,Al,"Spin coating - annealing
",250.0,TCB,1400.0,Nitrogen,p,-5.4,-3.59,0.012,0.014,-35.33,,0.00056,0.00049,14.6,,0.012,
PTIIG-Np,30,35,2014,10.1021/ja504537v,Journal of American Chemical Society,CCCCCCCCCCC(CCCCCCCC)CN1C(=O)/C(=C2/C(=O)N(CC(CCCCCCCC)CCCCCCCCCC)c3cc(-c4ccc5ccccc5c4)sc32)c2sccc21,21.0,4.87,3.55,23.6,TG/BC,20.0,1000.0,50.0,PMMA,500.0,6.2,Ni/Au,Al,"Spin coating - annealing
",80.0,TCB,2000.0,Nitrogen,p,-5.12,-3.48,0.48,0.22,-53.5,,0.013,0.0098,60.5,,0.48,
PTIIG-Np,30,36,2014,10.1021/ja504537v,Journal of American Chemical Society,CCCCCCCCCCC(CCCCCCCC)CN1C(=O)/C(=C2/C(=O)N(CC(CCCCCCCC)CCCCCCCCCC)c3cc(-c4ccc5ccccc5c4)sc32)c2sccc21,21.0,4.87,3.57,23.7,TG/BC,20.0,1000.0,50.0,PMMA,500.0,6.2,Ni/Au,Al,"Spin coating - annealing
",150.0,TCB,2000.0,Nitrogen,p,-5.12,-3.48,0.86,0.43,-54.5,,0.019,0.015,61.0,,0.86,
PTIIG-Np,30,37,2014,10.1021/ja504537v,Journal of American Chemical Society,CCCCCCCCCCC(CCCCCCCC)CN1C(=O)/C(=C2/C(=O)N(CC(CCCCCCCC)CCCCCCCCCC)c3cc(-c4ccc5ccccc5c4)sc32)c2sccc21,21.0,4.87,3.61,23.8,TG/BC,20.0,1000.0,50.0,PMMA,500.0,6.2,Ni/Au,Al,"Spin coating - annealing
",200.0,TCB,2000.0,Nitrogen,p,-5.12,-3.48,2.5,1.6,-63.0,,0.03,0.019,63.0,,2.5,
PTIIG-Np,30,38,2014,10.1021/ja504537v,Journal of American Chemical Society,CCCCCCCCCCC(CCCCCCCC)CN1C(=O)/C(=C2/C(=O)N(CC(CCCCCCCC)CCCCCCCCCC)c3cc(-c4ccc5ccccc5c4)sc32)c2sccc21,21.0,4.87,3.63,24.0,TG/BC,20.0,1000.0,50.0,PMMA,500.0,6.2,Ni/Au,Al,"Spin coating - annealing
",250.0,TCB,2000.0,Nitrogen,p,-5.12,-3.48,2.4,1.6,-66.5,,0.055,0.042,61.5,,2.4,
PTIIG-Np,30,39,2014,10.1021/ja504537v,Journal of American Chemical Society,CCCCCCCCCCC(CCCCCCCC)CN1C(=O)/C(=C2/C(=O)N(CC(CCCCCCCC)CCCCCCCCCC)c3cc(-c4ccc5ccccc5c4)sc32)c2sccc21,21.0,4.87,3.63,24.0,TG/BC,20.0,1000.0,50.0,PMMA,500.0,6.2,Ni/Au,Al,"Spin coating - annealing
",310.0,TCB,2000.0,Nitrogen,p,-5.12,-3.48,5.8,4.9,-77.5,,0.092,0.057,69.5,,5.8,
PTIIG-Np,30,40,2014,10.1021/ja504537v,Journal of American Chemical Society,CCCCCCCCCCC(CCCCCCCC)CN1C(=O)/C(=C2/C(=O)N(CC(CCCCCCCC)CCCCCCCCCC)c3cc(-c4ccc5ccccc5c4)sc32)c2sccc21,21.0,4.87,,,TG/BC,20.0,1000.0,50.0,PMMA,600.0,15.5,Ni/Au,Al,"Spin coating - annealing
",310.0,TCB,4000.0,Nitrogen,p,-5.12,-3.48,14.4,12.0,-46.5,,,,,,14.4,
PTIG-co-TT,31,41,2015,10.1039/C4TC02355B,Journal of Materials Chemistry C,CCCCCCCCCCC(CCCCCCCC)CN1C(=O)/C(=C2/C(=O)N(CC(CCCCCCCC)CCCCCCCCCC)c3cc(-c4cc5sccc5s4)sc32)c2sccc21,90.6,2.92,3.43,21.82,BG/BC,10.0,5000.0,500.0,OTS-modified SiO2,200.0,,Au,Si,Spin coating,,TCB,,Nitrogen,p,-5.15,-4.2,0.12,0.1,-0.6,170000,,,,,0.12,
PTIG-co-TT,31,42,2015,10.1039/C4TC02355B,Journal of Materials Chemistry C,CCCCCCCCCCC(CCCCCCCC)CN1C(=O)/C(=C2/C(=O)N(CC(CCCCCCCC)CCCCCCCCCC)c3cc(-c4cc5sccc5s4)sc32)c2sccc21,90.6,2.92,3.43,21.82,BG/BC,10.0,5000.0,500.0,OTS-modified SiO2,200.0,,Au,Si,"Spin coating - annealing
",100.0,TCB,,Nitrogen,p,-5.15,-4.2,0.18,0.14,0.1,130000,,,,,0.18,
PTIG-co-TT,31,43,2015,10.1039/C4TC02355B,Journal of Materials Chemistry C,CCCCCCCCCCC(CCCCCCCC)CN1C(=O)/C(=C2/C(=O)N(CC(CCCCCCCC)CCCCCCCCCC)c3cc(-c4cc5sccc5s4)sc32)c2sccc21,90.6,2.92,3.43,21.82,BG/BC,10.0,5000.0,500.0,OTS-modified SiO2,200.0,,Au,Si,"Spin coating - annealing
",200.0,TCB,,Nitrogen,p,-5.15,-4.2,0.23,0.21,-0.5,200000,,,,,0.23,
PTIG-co-TT,31,44,2015,10.1039/C4TC02355B,Journal of Materials Chemistry C,CCCCCCCCCCC(CCCCCCCC)CN1C(=O)/C(=C2/C(=O)N(CC(CCCCCCCC)CCCCCCCCCC)c3cc(-c4cc5sccc5s4)sc32)c2sccc21,90.6,2.92,3.43,21.82,BG/BC,20.0,10000.0,500.0,OTS-modified SiO2,200.0,,Au,Si,"Spin coating - annealing
",200.0,TCB,,Nitrogen,p,-5.15,-4.2,0.69,0.59,1.5,64000,,,,,0.69,
PTIG-co-TT,31,45,2015,10.1039/C4TC02355B,Journal of Materials Chemistry C,CCCCCCCCCCC(CCCCCCCC)CN1C(=O)/C(=C2/C(=O)N(CC(CCCCCCCC)CCCCCCCCCC)c3cc(-c4cc5sccc5s4)sc32)c2sccc21,90.6,2.92,3.43,21.82,BG/BC,10.0,5000.0,500.0,OTS-modified SiO2,200.0,,Au,Si,"Spin coating - annealing
",300.0,TCB,,Nitrogen,p,-5.15,-4.2,0.14,0.13,-1.6,200000,,,,,0.14,
PTIIG-TT,32,46,2016,10.1039/C6TC03693G,Journal of Materials Chemistry C,CCCCCCCCCCC(CCCCCCCC)CN1C(=O)/C(=C2/C(=O)N(CC(CCCCCCCC)CCCCCCCCCC)c3cc(-c4cc5sccc5s4)sc32)c2sccc21,12.1,2.04,3.6,22.1,BG/TC,50.0,875.0,17.5,OTS-modified SiO2,300.0,10.0,Au,Si,Solution shearing,,o-DCB,,Nitrogen,p,-4.84,-3.46,0.11,0.11,17.8,>10000,,,,,0.11,
PTIIG-TT,32,47,2016,10.1039/C6TC03693G,Journal of Materials Chemistry C,CCCCCCCCCCC(CCCCCCCC)CN1C(=O)/C(=C2/C(=O)N(CC(CCCCCCCC)CCCCCCCCCC)c3cc(-c4cc5sccc5s4)sc32)c2sccc21,12.1,2.04,,,BG/TC,50.0,875.0,17.5,OTS-modified SiO2,300.0,10.0,Au,Si,Solution shearing-annealing,260.0,o-DCB,,Nitrogen,p,-4.84,-3.46,0.33,0.31,8.0,>1000,,,,,0.33,
PTIIG-TT,32,48,2016,10.1039/C6TC03693G,Journal of Materials Chemistry C,CCCCCCCCCCC(CCCCCCCC)CN1C(=O)/C(=C2/C(=O)N(CC(CCCCCCCC)CCCCCCCCCC)c3cc(-c4cc5sccc5s4)sc32)c2sccc21,12.1,2.04,3.61,21.4,BG/TC,50.0,875.0,17.5,OTS-modified SiO2,300.0,10.0,Au,Si,Solution shearing-annealing,300.0,o-DCB,,Nitrogen,p,-4.84,-3.46,0.39,0.36,6.2,>1000,,,,,0.39,
PTIIG-TT,32,49,2016,10.1039/C6TC03693G,Journal of Materials Chemistry C,CCCCCCCCCCC(CCCCCCCC)CN1C(=O)/C(=C2/C(=O)N(CC(CCCCCCCC)CCCCCCCCCC)c3cc(-c4cc5sccc5s4)sc32)c2sccc21,12.1,2.04,,,BG/TC,50.0,875.0,17.5,OTS-modified SiO2,300.0,10.0,Au,Si,Drop coating,,o-DCB,,Nitrogen,p,-4.84,-3.46,0.085,0.084,20.1,>1000,,,,,0.085,
PTIIG-TT,32,50,2016,10.1039/C6TC03693G,Journal of Materials Chemistry C,CCCCCCCCCCC(CCCCCCCC)CN1C(=O)/C(=C2/C(=O)N(CC(CCCCCCCC)CCCCCCCCCC)c3cc(-c4cc5sccc5s4)sc32)c2sccc21,12.1,2.04,,,BG/TC,50.0,875.0,17.5,OTS-modified SiO2,300.0,10.0,Au,Si,Drop coating-annealing,260.0,o-DCB,,Nitrogen,p,-4.84,-3.46,0.3,0.27,13.8,>10000,,,,,0.3,
PTIIG-TT,32,51,2016,10.1039/C6TC03693G,Journal of Materials Chemistry C,CCCCCCCCCCC(CCCCCCCC)CN1C(=O)/C(=C2/C(=O)N(CC(CCCCCCCC)CCCCCCCCCC)c3cc(-c4cc5sccc5s4)sc32)c2sccc21,12.1,2.04,,,BG/TC,50.0,875.0,17.5,OTS-modified SiO2,300.0,10.0,Au,Si,Drop coating-annealing,300.0,o-DCB,,Nitrogen,p,-4.84,-3.46,0.33,0.31,12.6,>10000,,,,,0.33,
PTIIG-TVT,33,52,2016,10.1039/C6TC03693G,Journal of Materials Chemistry C,CCCCCCCCCCC(CCCCCCCC)CN1C(=O)/C(=C2/C(=O)N(CC(CCCCCCCC)CCCCCCCCCC)c3cc(-c4ccc(/C=C/c5cccs5)s4)sc32)c2sccc21,20.5,1.96,3.59,20.26,BG/TC,50.0,875.0,17.5,OTS-modified SiO2,300.0,10.0,Au,Si,Solution shearing,,o-DCB,,Nitrogen,p,-4.98,-3.53,0.16,0.15,21.0,>10000,,,,,0.16,
PTIIG-TVT,33,53,2016,10.1039/C6TC03693G,Journal of Materials Chemistry C,CCCCCCCCCCC(CCCCCCCC)CN1C(=O)/C(=C2/C(=O)N(CC(CCCCCCCC)CCCCCCCCCC)c3cc(-c4ccc(/C=C/c5cccs5)s4)sc32)c2sccc21,20.5,1.96,,,BG/TC,50.0,875.0,17.5,OTS-modified SiO2,300.0,10.0,Au,Si,Solution shearing-annealing,260.0,o-DCB,,Nitrogen,p,-4.98,-3.53,0.33,0.32,10.0,>10000,,,,,0.33,
PTIIG-TVT,33,54,2016,10.1039/C6TC03693G,Journal of Materials Chemistry C,CCCCCCCCCCC(CCCCCCCC)CN1C(=O)/C(=C2/C(=O)N(CC(CCCCCCCC)CCCCCCCCCC)c3cc(-c4ccc(/C=C/c5cccs5)s4)sc32)c2sccc21,20.5,1.96,3.57,20.79,BG/TC,50.0,875.0,17.5,OTS-modified SiO2,300.0,10.0,Au,Si,Solution shearing-annealing,300.0,o-DCB,,Nitrogen,p,-4.98,-3.53,0.45,0.4,6.6,>10000,,,,,0.45,
PTIIG-TVT,33,55,2016,10.1039/C6TC03693G,Journal of Materials Chemistry C,CCCCCCCCCCC(CCCCCCCC)CN1C(=O)/C(=C2/C(=O)N(CC(CCCCCCCC)CCCCCCCCCC)c3cc(-c4ccc(/C=C/c5cccs5)s4)sc32)c2sccc21,20.5,1.96,,,BG/TC,50.0,875.0,17.5,OTS-modified SiO2,300.0,10.0,Au,Si,Drop coating,,o-DCB,,Nitrogen,p,-4.98,-3.53,0.13,0.1,11.3,>100000,,,,,0.13,
PTIIG-TVT,33,56,2016,10.1039/C6TC03693G,Journal of Materials Chemistry C,CCCCCCCCCCC(CCCCCCCC)CN1C(=O)/C(=C2/C(=O)N(CC(CCCCCCCC)CCCCCCCCCC)c3cc(-c4ccc(/C=C/c5cccs5)s4)sc32)c2sccc21,20.5,1.96,,,BG/TC,50.0,875.0,17.5,OTS-modified SiO2,300.0,10.0,Au,Si,Drop coating-annealing,260.0,o-DCB,,Nitrogen,p,-4.98,-3.53,0.3,0.29,1.6,>10000,,,,,0.3,
PTIIG-TVT,33,57,2016,10.1039/C6TC03693G,Journal of Materials Chemistry C,CCCCCCCCCCC(CCCCCCCC)CN1C(=O)/C(=C2/C(=O)N(CC(CCCCCCCC)CCCCCCCCCC)c3cc(-c4ccc(/C=C/c5cccs5)s4)sc32)c2sccc21,20.5,1.96,,,BG/TC,50.0,875.0,17.5,OTS-modified SiO2,300.0,10.0,Au,Si,Drop coating-annealing,300.0,o-DCB,,Nitrogen,p,-4.98,-3.53,0.37,0.36,-0.2,>1000,,,,,0.37,
PTIIG-TT,32,58,2016,10.1039/C6TC03693G,Journal of Materials Chemistry C,CCCCCCCCCCC(CCCCCCCC)CN1C(=O)/C(=C2/C(=O)N(CC(CCCCCCCC)CCCCCCCCCC)c3cc(-c4cc5sccc5s4)sc32)c2sccc21,12.1,2.04,3.6,22.1,BG/TC,50.0,875.0,17.5,OTS-modified SiO2,300.0,10.0,Al,Si,Solution shearing,,o-DCB,,Nitrogen,p,-4.84,-3.46,0.19,0.17,-21.4,>10000,0.038,0.032,102.2,>1000,0.19,
PTIIG-TT,32,59,2016,10.1039/C6TC03693G,Journal of Materials Chemistry C,CCCCCCCCCCC(CCCCCCCC)CN1C(=O)/C(=C2/C(=O)N(CC(CCCCCCCC)CCCCCCCCCC)c3cc(-c4cc5sccc5s4)sc32)c2sccc21,12.1,2.04,,,BG/TC,50.0,875.0,17.5,OTS-modified SiO2,300.0,10.0,Al,Si,Solution shearing-annealing,260.0,o-DCB,,Nitrogen,p,-4.84,-3.46,0.25,0.23,-7.2,>10000,0.05,0.041,114.2,>100,0.25,
PTIIG-TT,32,60,2016,10.1039/C6TC03693G,Journal of Materials Chemistry C,CCCCCCCCCCC(CCCCCCCC)CN1C(=O)/C(=C2/C(=O)N(CC(CCCCCCCC)CCCCCCCCCC)c3cc(-c4cc5sccc5s4)sc32)c2sccc21,12.1,2.04,3.61,21.4,BG/TC,50.0,875.0,17.5,OTS-modified SiO2,300.0,10.0,Al,Si,Solution shearing-annealing,300.0,o-DCB,,Nitrogen,p,-4.84,-3.46,0.32,0.3,-11.8,>10000,0.059,0.047,98.7,>1000,0.32,
PTIIG-TVT,33,61,2016,10.1039/C6TC03693G,Journal of Materials Chemistry C,CCCCCCCCCCC(CCCCCCCC)CN1C(=O)/C(=C2/C(=O)N(CC(CCCCCCCC)CCCCCCCCCC)c3cc(-c4ccc(/C=C/c5cccs5)s4)sc32)c2sccc21,20.5,1.96,3.59,20.26,BG/TC,50.0,875.0,17.5,OTS-modified SiO2,300.0,10.0,Al,Si,Solution shearing,,o-DCB,,Nitrogen,p,-4.98,-3.53,0.27,0.25,-10.5,>10000,0.019,0.016,112.7,>100,0.27,
PTIIG-TVT,33,62,2016,10.1039/C6TC03693G,Journal of Materials Chemistry C,CCCCCCCCCCC(CCCCCCCC)CN1C(=O)/C(=C2/C(=O)N(CC(CCCCCCCC)CCCCCCCCCC)c3cc(-c4ccc(/C=C/c5cccs5)s4)sc32)c2sccc21,20.5,1.96,,,BG/TC,50.0,875.0,17.5,OTS-modified SiO2,300.0,10.0,Al,Si,Solution shearing-annealing,260.0,o-DCB,,Nitrogen,p,-4.98,-3.53,0.51,0.47,-13.2,>10000,0.02,0.017,113.5,>100,0.51,
PTIIG-TVT,33,63,2016,10.1039/C6TC03693G,Journal of Materials Chemistry C,CCCCCCCCCCC(CCCCCCCC)CN1C(=O)/C(=C2/C(=O)N(CC(CCCCCCCC)CCCCCCCCCC)c3cc(-c4ccc(/C=C/c5cccs5)s4)sc32)c2sccc21,20.5,1.96,3.57,20.79,BG/TC,50.0,875.0,17.5,OTS-modified SiO2,300.0,10.0,Al,Si,Solution shearing-annealing,300.0,o-DCB,,Nitrogen,p,-4.98,-3.53,0.59,0.49,-26.4,>100000,0.03,0.026,118.7,>100,0.59,
PTIID-TVT,34,64,2015,10.1021/acsami.5b00073,ACS Applied Materials & Interfaces,CCCCCCCCCCCCC(CCCCCCCCCC)CCCCCCN1C(=O)/C(=C2/C(=O)N(CCCCCCC(CCCCCCCCCC)CCCCCCCCCCCC)c3cc(-c4ccc(/C=C/c5cccs5)s4)sc32)c2sccc21,23.0,1.84,3.59,33.3,BG/TC,,,,Cytop-treated SiO2,340.0,8.1,Au,Si,Spin coating,,Chloroform,,vacuum,p,-5.38,-3.76,0.08,0.06,,,0.00014,0.00011,,,0.08,
PTIID-TAT,35,65,2015,10.1021/acsami.5b00073,ACS Applied Materials & Interfaces,CCCCCCCCCCCCC(CCCCCCCCCC)CCCCCCN1C(=O)/C(=C2/C(=O)N(CCCCCCC(CCCCCCCCCC)CCCCCCCCCCCC)c3cc(-c4ccc(C#Cc5cccs5)s4)sc32)c2sccc21,33.0,1.67,3.62,29.8,BG/TC,,,,Cytop-treated SiO2,340.0,8.1,Au,Si,Spin coating,,Chloroform,,vacuum,p,-5.65,-3.78,0.12,0.1,,,0.0061,0.0058,,,0.12,
PTIID-TCNT,36,66,2015,10.1021/acsami.5b00073,ACS Applied Materials & Interfaces,CCCCCCCCCCCCC(CCCCCCCCCC)CCCCCCN1C(=O)/C(=C2/C(=O)N(CCCCCCC(CCCCCCCCCC)CCCCCCCCCCCC)c3cc(-c4ccc(/C(C#N)=C/c5cccs5)s4)sc32)c2sccc21,38.0,1.87,3.55,30.36,BG/TC,,,,Cytop-treated SiO2,340.0,8.1,Au,Si,Spin coating,,Chloroform,,vacuum,n,-5.62,-3.82,0.04,0.03,,,0.09,0.07,,,0.09,
PTIID-TVT,34,67,2015,10.1021/acsami.5b00073,ACS Applied Materials & Interfaces,CCCCCCCCCCCCC(CCCCCCCCCC)CCCCCCN1C(=O)/C(=C2/C(=O)N(CCCCCCC(CCCCCCCCCC)CCCCCCCCCCCC)c3cc(-c4ccc(/C=C/c5cccs5)s4)sc32)c2sccc21,23.0,1.84,3.54,31.02,BG/TC,,,,Cytop-treated SiO2,340.0,8.1,Au,Si,Spin coating - annealing,175.0,Chloroform,,vacuum,p,-5.38,-3.76,0.14,0.12,,,0.0016,0.0015,,,0.14,
PTIID-TAT,35,68,2015,10.1021/acsami.5b00073,ACS Applied Materials & Interfaces,CCCCCCCCCCCCC(CCCCCCCCCC)CCCCCCN1C(=O)/C(=C2/C(=O)N(CCCCCCC(CCCCCCCCCC)CCCCCCCCCCCC)c3cc(-c4ccc(C#Cc5cccs5)s4)sc32)c2sccc21,33.0,1.67,3.62,28.72,BG/TC,,,,Cytop-treated SiO2,340.0,8.1,Au,Si,"Spin coating - annealing
",175.0,Chloroform,,vacuum,p,-5.65,-3.78,0.41,0.38,,,0.04,0.03,,,0.41,
PTIID-TCNT,36,69,2015,10.1021/acsami.5b00073,ACS Applied Materials & Interfaces,CCCCCCCCCCCCC(CCCCCCCCCC)CCCCCCN1C(=O)/C(=C2/C(=O)N(CCCCCCC(CCCCCCCCCC)CCCCCCCCCCCC)c3cc(-c4ccc(/C(C#N)=C/c5cccs5)s4)sc32)c2sccc21,38.0,1.87,3.55,30.22,BG/TC,,,,Cytop-treated SiO2,340.0,8.1,Au,Si,"Spin coating - annealing
",175.0,Chloroform,,vacuum,n,-5.62,-3.82,0.11,0.07,,,0.22,0.19,,,0.22,
TIIGTVT-C2,37,70,2019,10.1016/j.orgel.2018.11.027,Organic Electronics,CCCCCCCCCCC(CCCCCCCCCC)CCN1C(=O)/C(=C2/C(=O)N(CCC(CCCCCCCCCC)CCCCCCCCCC)c3cc(-c4ccc(/C=C/c5cccs5)s4)sc32)c2sccc21,112.0,1.89,3.57,23.25,BG/TC,100.0,1000.0,10.0,ODTS-modified SiO2,300.0,,Au,Si,"Spin coating - annealing
",250.0,Chloroform,4000.0,Ambient,p,,,,0.58,-26.8,50000,,,,,0.58,
TIIGTVT-C3,38,71,2019,10.1016/j.orgel.2018.11.027,Organic Electronics,CCCCCCCCCCC(CCCCCCCCCC)CCCN1C(=O)/C(=C2/C(=O)N(CCCC(CCCCCCCCCC)CCCCCCCCCC)c3cc(-c4ccc(/C=C/c5cccs5)s4)sc32)c2sccc21,111.0,2.13,3.57,23.61,BG/TC,100.0,1000.0,10.0,ODTS-modified SiO2,300.0,,Au,Si,"Spin coating - annealing
",250.0,Chloroform,4000.0,Ambient,p,,,,0.86,-23.0,1000,,,,,0.86,
TIIGTVT-C4,39,72,2019,10.1016/j.orgel.2018.11.027,Organic Electronics,CCCCCCCCCCC(CCCCCCCCCC)CCCCN1C(=O)/C(=C2/C(=O)N(CCCCC(CCCCCCCCCC)CCCCCCCCCC)c3cc(-c4ccc(/C=C/c5cccs5)s4)sc32)c2sccc21,25.0,1.86,3.56,24.75,BG/TC,100.0,1000.0,10.0,ODTS-modified SiO2,300.0,,Au,Si,"Spin coating - annealing
",250.0,Chloroform,4000.0,Ambient,p,,,,1.15,-4.7,200000,,,,,1.15,
TIIGSVS-C2,40,73,2019,10.1016/j.orgel.2018.11.027,Organic Electronics,CCCCCCCCCCC(CCCCCCCCCC)CCN1C(=O)/C(=C2/C(=O)N(CCC(CCCCCCCCCC)CCCCCCCCCC)c3cc(-c4ccc(/C=C/c5ccc[se]5)[se]4)sc32)c2sccc21,165.0,1.35,3.64,23.6,BG/TC,100.0,1000.0,10.0,ODTS-modified SiO2,300.0,,Au,Si,"Spin coating - annealing
",250.0,Chloroform,4000.0,Ambient,p,,,,0.4,-21.0,20000,,,,,0.4,
TIIGSVS-C3,41,74,2019,10.1016/j.orgel.2018.11.027,Organic Electronics,CCCCCCCCCCC(CCCCCCCCCC)CCN1C(=O)/C(=C2/C(=O)N(CCC(CCCCCCCCCC)CCCCCCCCCC)c3cc(-c4ccc(/C=C/c5ccc[se]5)[se]4)sc32)c2sccc21,48.0,1.37,3.63,23.6,BG/TC,100.0,1000.0,10.0,ODTS-modified SiO2,300.0,,Au,Si,"Spin coating - annealing
",250.0,Chloroform,4000.0,Ambient,p,,,,0.27,-26.0,20000,,,,,0.27,
TIIGSVS-C4,42,75,2019,10.1016/j.orgel.2018.11.027,Organic Electronics,CCCCCCCCCCC(CCCCCCCCCC)CCCCN1C(=O)/C(=C2/C(=O)N(CCCCC(CCCCCCCCCC)CCCCCCCCCC)c3cc(-c4ccc(/C=C/c5ccc[se]5)[se]4)sc32)c2sccc21,81.0,1.38,3.61,24.75,BG/TC,100.0,1000.0,10.0,ODTS-modified SiO2,300.0,,Au,Si,"Spin coating - annealing
",250.0,Chloroform,4000.0,Ambient,p,,,,0.22,-30.9,20000,,,,,0.22,
5DNIID-2T,43,76,2017,10.1002/asia.201601671,Chemistry an Asian Journal,CCCCCCCCCCC(CCCCCCCCCC)CCCCN1C(=O)/C(=C2/C(=O)N(CCCCC(CCCCCCCCCC)CCCCCCCCCC)c3cc(-c4ccc(-c5cccs5)s4)ncc32)c2cnccc21,33.46,2.68,,23.68,BG/TC,60.0,3000.0,50.0,OTS-modified SiO2,300.0,11.0,Au,Si,"Spin coating - annealing
",160.0,TCE,,Ambient,p,-5.92,-3.82,0.00127,,25.0,,,,,,0.00127,The author also mentioned that the channel length and width are 60um and 4400mm.
PAIID-BT-C1,44,77,2016,10.1021/acs.chemmater.6b00154,Chemistry of Materials,CCCCCCCCCCCCC(CCCCCCCCCC)CN1C(=O)/C(=C2/C(=O)N(CC(CCCCCCCCCC)CCCCCCCCCCCC)c3nc(-c4ccc(-c5cccs5)s4)ccc32)c2cccnc21,61.1,3.0,3.8,23.2,BG/BC,50.0,1400.0,28.0,OTS-modified SiO2,300.0,,Au,Si,"Spin coating - annealing
",180.0,o-DCB,2000.0,Ambient,p,-5.66,-3.62,3.63,2.86,2.4,>10000000,,,,,3.63,
PAIID-BT-C1,44,78,2016,10.1021/acs.chemmater.6b00154,Chemistry of Materials,CCCCCCCCCCCCC(CCCCCCCCCC)CN1C(=O)/C(=C2/C(=O)N(CC(CCCCCCCCCC)CCCCCCCCCCCC)c3nc(-c4ccc(-c5cccs5)s4)ccc32)c2cccnc21,61.1,3.0,3.8,23.2,TG/BC,50.0,1400.0,28.0,PMMA,900.0,,Au,Al,"Spin coating - annealing
",180.0,o-DCB,2000.0,Ambient,ambipolar,-5.66,-3.62,0.45,0.28,,,0.47,0.3,,,0.45,
PAIID-BT-C3,45,79,2016,10.1021/acs.chemmater.6b00154,Chemistry of Materials,CCCCCCCCCCC(CCCCCCCCCC)CCCN1C(=O)/C(=C2/C(=O)N(CCCC(CCCCCCCCCC)CCCCCCCCCC)c3nc(-c4ccc(-c5cccs5)s4)ccc32)c2cccnc21,50.6,3.87,3.56,24.5,BG/BC,50.0,1400.0,28.0,OTS-modified SiO2,300.0,,Au,Si,"Spin coating - annealing
",180.0,o-DCB,2000.0,Ambient,p,-5.67,-3.64,7.28,6.43,5.4,>10000000,,,,,7.28,
PAIID-BT-C3,45,80,2016,10.1021/acs.chemmater.6b00154,Chemistry of Materials,CCCCCCCCCCC(CCCCCCCCCC)CCCN1C(=O)/C(=C2/C(=O)N(CCCC(CCCCCCCCCC)CCCCCCCCCC)c3nc(-c4ccc(-c5cccs5)s4)ccc32)c2cccnc21,50.6,3.87,3.56,24.5,TG/BC,50.0,1400.0,28.0,PMMA,900.0,,Au,Al,"Spin coating - annealing
",180.0,o-DCB,2000.0,Ambient,ambipolar,-5.67,-3.64,2.33,1.89,,,0.78,0.48,,,2.33,
PAIID-TT-C3,46,81,2017,10.1002/aelm.201700078,Advanced Functional Materials,CCCCCCCCCCC(CCCCCCCCCC)CCCN1C(=O)/C(=C2/C(=O)N(CCCC(CCCCCCCCCC)CCCCCCCCCC)c3nc(-c4cc5sccc5s4)ccc32)c2cccnc21,19.8,2.63,3.59,24.5,TG/BC,50.0,1400.0,28.0,PMMA,900.0,,Au,Al,"Spin coating - annealing
",180.0,o-DCB,2000.0,Ambient,ambipolar,-5.68,-3.7,1.14,0.78,-15.0,10-100,1.54,1.12,30.0,10-100,1.14,
PAIID-DTE-C3,47,82,2017,10.1002/aelm.201700078,Advanced Functional Materials,CCCCCCCCCCC(CCCCCCCCCC)CCCN1C(=O)/C(=C2/C(=O)N(CCCC(CCCCCCCCCC)CCCCCCCCCC)c3nc(-c4ccc(/C=C/c5cccs5)s4)ccc32)c2cccnc21,116.4,2.49,3.63,23.2,TG/BC,50.0,1400.0,28.0,PMMA,900.0,,Au,Al,"Spin coating - annealing
",180.0,o-DCB,2000.0,Ambient,p,-5.56,-3.6,1.91,1.59,-5.0,1000-10000,0.04,0.02,40.0,100-1000,1.91,
PAIID-BS-C3,48,83,2017,10.1002/aelm.201700078,Advanced Functional Materials,CCCCCCCCCCC(CCCCCCCCCC)CCCN1C(=O)/C(=C2/C(=O)N(CCCC(CCCCCCCCCC)CCCCCCCCCC)c3nc(-c4ccc(-c5ccc[se]5)[se]4)ccc32)c2cccnc21,37.7,3.91,3.6,24.3,TG/BC,50.0,1400.0,28.0,PMMA,900.0,,Au,Al,"Spin coating - annealing
",140.0,o-DCB,2000.0,Ambient,p,-5.58,-3.66,2.56,2.38,-7.5,1000-10000,0.44,0.32,60.0,100-1000,2.56,
PAIID-DSE-C3,49,84,2017,10.1002/aelm.201700078,Advanced Functional Materials,CCCCCCCCCCC(CCCCCCCCCC)CCCN1C(=O)/C(=C2/C(=O)N(CCCC(CCCCCCCCCC)CCCCCCCCCC)c3nc(-c4ccc(/C=C/c5ccc[se]5)[se]4)ccc32)c2cccnc21,42.4,4.24,3.9,21.9,TG/BC,50.0,1400.0,28.0,PMMA,900.0,,Au,Al,"Spin coating - annealing
",140.0,o-DCB,2000.0,Ambient,p,-5.54,-3.65,0.8,0.73,-7.5,1000-10000,0.18,0.14,65.0,100-1000,0.8,
PAIID-FBT,50,85,2019,10.1021/acsami.9b11608,ACS Applied Materials & Interfaces,CCCCCCCCCCC(CCCCCCCCCC)CCCN1C(=O)/C(=C2/C(=O)N(CCCC(CCCCCCCCCC)CCCCCCCCCC)c3nc(-c4cc(F)c(-c5sccc5F)s4)ccc32)c2cccnc21,39.8,3.39,3.53,23.87,TG/BC,30.0,1400.0,46.7,PMMA,650.0,,Au,Al,"Spin coating - annealing
",180.0,o-DCB,,Ambient,n,-5.76,-3.64,0.31,0.258,-69.0,1000-10000,2.23,1.84,63.0,10000-100000,2.23,
PAIID-FDTE,51,86,2019,10.1021/acsami.9b11608,ACS Applied Materials & Interfaces,CCCCCCCCCCC(CCCCCCCCCC)CCCN1C(=O)/C(=C2/C(=O)N(CCCC(CCCCCCCCCC)CCCCCCCCCC)c3nc(-c4cc(F)c(/C=C/c5sccc5F)s4)ccc32)c2cccnc21,34.9,3.08,3.51,23.14,TG/BC,30.0,1400.0,46.7,PMMA,650.0,,Au,Al,"Spin coating - annealing
",180.0,o-DCB,,Ambient,ambipolar,-5.7,-3.64,3.44,2.94,-87.0,1000-10000,3.88,3.27,77.0,100-1000,3.88,
PAIID-TFBVB-C1,52,87,2019,10.1021/acs.macromol.9b00022,Macromolecules,CCCCCCCCCCC(CCCCCCCCCC)CN1C(=O)/C(=C2/C(=O)N(CC(CCCCCCCCCC)CCCCCCCCCC)c3nc(-c4ccc(/C=C/c5ccccc5C(F)(F)F)c(C(F)(F)F)c4)ccc32)c2cccnc21,26.06,1.48,3.55,20.74,TG/BC,80.0,8800.0,110.0,PMMA,,,Au/Ti,Al,Spin coating,,o-DCB,2500.0,Ambient,n,-6.23,-3.69,,,,,0.00059,0.00036,40.0,10000,0.00059,
PAIID-TFBVB-C1,52,88,2019,10.1021/acs.macromol.9b00022,Macromolecules,CCCCCCCCCCC(CCCCCCCCCC)CN1C(=O)/C(=C2/C(=O)N(CC(CCCCCCCCCC)CCCCCCCCCC)c3nc(-c4ccc(/C=C/c5ccccc5C(F)(F)F)c(C(F)(F)F)c4)ccc32)c2cccnc21,26.06,1.48,3.51,21.41,TG/BC,80.0,8800.0,110.0,PMMA,,,Au/Ti,Al,"Spin coating - annealing
",280.0,o-DCB,2500.0,Ambient,n,-6.23,-3.69,,,,,0.11,0.07,40.0,10000,0.11,
PAIID-TFBVB-C3,53,89,2019,10.1021/acs.macromol.9b00022,Macromolecules,CCCCCCCCCCC(CCCCCCCCCC)CCCN1C(=O)/C(=C2/C(=O)N(CCCC(CCCCCCCCCC)CCCCCCCCCC)c3nc(-c4ccc(/C=C/c5ccccc5C(F)(F)F)c(C(F)(F)F)c4)ccc32)c2cccnc21,32.16,1.95,3.46,21.59,TG/BC,80.0,8800.0,110.0,PMMA,,,Au/Ti,Al,Spin coating,,o-DCB,2500.0,Ambient,n,-6.18,-3.61,,,,,0.00088,0.00059,30.0,10000,0.00088,
PAIID-TFBVB-C3,53,90,2019,10.1021/acs.macromol.9b00022,Macromolecules,CCCCCCCCCCC(CCCCCCCCCC)CCCN1C(=O)/C(=C2/C(=O)N(CCCC(CCCCCCCCCC)CCCCCCCCCC)c3nc(-c4ccc(/C=C/c5ccccc5C(F)(F)F)c(C(F)(F)F)c4)ccc32)c2cccnc21,32.16,1.95,3.45,21.41,TG/BC,80.0,8800.0,110.0,PMMA,,,Au/Ti,Al,"Spin coating - annealing
",280.0,o-DCB,2500.0,Ambient,n,-6.18,-3.61,,,,,0.04,0.02,37.0,100000,0.04,
PAIID-BVB-C3,54,91,2019,10.1021/acs.macromol.9b00022,Macromolecules,CCCCCCCCCCC(CCCCCCCCCC)CCCN1C(=O)/C(=C2/C(=O)N(CCCC(CCCCCCCCCC)CCCCCCCCCC)c3nc(-c4ccc(/C=C/c5ccccc5)cc4)ccc32)c2cccnc21,55.35,2.32,3.38,21.94,TG/BC,80.0,8800.0,110.0,PMMA,,,Au/Ti,Al,Spin coating,,o-DCB,2500.0,Ambient,p,-5.73,-3.47,0.047,0.036,-45.0,100000,,,,,0.047,
PAIID-BVB-C3,54,92,2019,10.1021/acs.macromol.9b00022,Macromolecules,CCCCCCCCCCC(CCCCCCCCCC)CCCN1C(=O)/C(=C2/C(=O)N(CCCC(CCCCCCCCCC)CCCCCCCCCC)c3nc(-c4ccc(/C=C/c5ccccc5)cc4)ccc32)c2cccnc21,55.35,2.32,3.4,22.5,TG/BC,80.0,8800.0,110.0,PMMA,,,Au/Ti,Al,"Spin coating - annealing
",140.0,o-DCB,2500.0,Ambient,p,-5.73,-3.47,0.14,0.09,-40.0,100000,,,,,0.14,
PIID-CNTVT-C1,55,93,2019,10.1021/acsami.9b07863,ACS Applied Materials & Interfaces,CCCCCCCCCCCCC(CCCCCCCCCC)CN1C(=O)/C(=C2/C(=O)N(CC(CCCCCCCCCC)CCCCCCCCCCCC)c3cc(-c4ccc(/C=C(\C#N)c5cccs5)s4)ccc32)c2ccccc21,16.1,2.12,3.56,22.63,TG/BC,50.0,1400.0,28.0,PMMA,1000.0,,Au,Al,"Spin coating - annealing
",,Chloroform,3000.0,Nitrogen,ambipolar,-5.54,-3.56,1.22,1.14,-57.0,100-1000,0.63,0.59,35.0,100-1000,1.22,"The author mentions that annealing takes place at an ""appropriate temperature"""
PIID-CNTVT-C3,56,94,2019,10.1021/acsami.9b07863,ACS Applied Materials & Interfaces,CCCCCCCCCCCCC(CCCCCCCCCC)CCCN1C(=O)/C(=C2/C(=O)N(CCCC(CCCCCCCCCC)CCCCCCCCCCCC)c3cc(-c4ccc(/C=C(\C#N)c5cccs5)s4)ccc32)c2ccccc21,21.3,2.35,3.51,23.97,TG/BC,50.0,1400.0,28.0,PMMA,1000.0,,Au,Al,"Spin coating - annealing
",,Chloroform,3000.0,Nitrogen,ambipolar,-5.62,-3.58,0.67,0.52,-55.0,100-1000,0.36,0.32,32.0,100-1000,0.67,
PAIID-CNTVT-C1 ,57,95,2019,10.1021/acsami.9b07863,ACS Applied Materials & Interfaces,CCCCCCCCCCCCC(CCCCCCCCCC)CN1C(=O)/C(=C2/C(=O)N(CC(CCCCCCCCCC)CCCCCCCCCCCC)c3nc(-c4ccc(/C=C(\C#N)c5cccs5)s4)ccc32)c2cccnc21,18.0,1.95,3.63,22.36,TG/BC,50.0,1400.0,28.0,PMMA,1000.0,,Au,Al,"Spin coating - annealing
",,Chloroform,3000.0,Nitrogen,ambipolar,-5.75,-3.66,0.3,0.22,-50.0,1000,3.01,1.74,53.0,10000,3.01,
PAIID-CNTVT-C3,58,96,2019,10.1021/acsami.9b07863,ACS Applied Materials & Interfaces,CCCCCCCCCCCCC(CCCCCCCCCC)CCCN1C(=O)/C(=C2/C(=O)N(CCCC(CCCCCCCCCC)CCCCCCCCCCCC)c3nc(-c4ccc(/C=C(\C#N)c5cccs5)s4)ccc32)c2cccnc21,23.8,2.1,3.51,23.58,TG/BC,50.0,1400.0,28.0,PMMA,1000.0,,Au,Al,"Spin coating - annealing
",,Chloroform,3000.0,Nitrogen,ambipolar,-5.77,-3.72,0.4,0.36,-46.0,1000-10000,1.01,0.91,38.0,1000-10000,1.01,
PFII2T,59,97,2012,10.1021/ja310283f,Journal of American Chemical Society,CCCCCCCCCCCCCCC(CCCCCCCCCCCCCC)CCCN1C(=O)/C(=C2/C(=O)N(CCCC(CCCCCCCCCCCCCC)CCCCCCCCCCCCCC)c3c2ccc(-c2ccc(-c4cccs4)s2)c3F)c2cccc(F)c21,75.7,2.58,3.55,29.0,TG/BC,50.0,1000.0,20.0,CYTOP,500.0,3.7,Au/Ti,Al,"Spin coating - annealing
",180.0,o-DCB,1500.0,Ambient,ambipolar,-5.46,-3.96,1.25,1.13,-40.0,100000-1000000,0.51,0.49,32.0,100000-1000000,1.25,Devices fabricated in glovebox
PFII2T,59,98,2012,10.1021/ja310283f,Journal of American Chemical Society,CCCCCCCCCCCCCCC(CCCCCCCCCCCCCC)CCCN1C(=O)/C(=C2/C(=O)N(CCCC(CCCCCCCCCCCCCC)CCCCCCCCCCCCCC)c3c2ccc(-c2ccc(-c4cccs4)s2)c3F)c2cccc(F)c21,75.7,2.58,3.55,29.0,TG/BC,50.0,1000.0,20.0,CYTOP,500.0,3.7,Au/Ti,Al,"Spin coating - annealing
",180.0,o-DCB,1500.0,Ambient,ambipolar,-5.46,-3.96,1.85,1.41,-38.0,1000000-10000000,0.43,0.38,30.0,100000-1000000,1.85,Device fabricated in ambient conditions.
PII2T,60,99,2012,10.1021/ja310283f,Journal of American Chemical Society,CCCCCCCCCCCCCCC(CCCCCCCCCCCCCC)CCCN1C(=O)/C(=C2/C(=O)N(CCCC(CCCCCCCCCCCCCC)CCCCCCCCCCCCCC)c3cc(-c4ccc(-c5cccs5)s4)ccc32)c2ccccc21,72.8,1.95,3.56,28.8,TG/BC,50.0,1000.0,20.0,CYTOP,500.0,3.7,Au/Ti,Al,"Spin coating - annealing
",180.0,o-DCB,1500.0,Ambient,p,-5.31,-3.74,0.76,0.66,-35.0,1000000-10000000,0.07,0.06,25.0,100000-1000000,0.76,
PII2T,60,100,2012,10.1021/ja310283f,Journal of American Chemical Society,CCCCCCCCCCCCCCC(CCCCCCCCCCCCCC)CCCN1C(=O)/C(=C2/C(=O)N(CCCC(CCCCCCCCCCCCCC)CCCCCCCCCCCCCC)c3cc(-c4ccc(-c5cccs5)s4)ccc32)c2ccccc21,72.8,1.95,3.56,28.8,TG/BC,50.0,1000.0,20.0,CYTOP,500.0,3.7,Au/Ti,Al,"Spin coating - annealing
",180.0,o-DCB,1500.0,Ambient,p,-5.31,-3.74,1.44,1.27,-14.0,100000-1000000,0.01,0.004,36.0,100000-1000000,1.44,
PIID-DiCNTVT,61,101,2020,10.1039/d0py01399d,Polymer Chemistry,CCCCCCCCCCC(CCCCCCCCCC)CCCN1C(=O)/C(=C2/C(=O)N(CCCC(CCCCCCCCCC)CCCCCCCCCC)c3cc(-c4cc(C#N)c(/C=C/c5sccc5C#N)s4)ccc32)c2ccccc21,65.36,3.23,3.63,,TG/BC,50.0,6000.0,120.0,PMMA,850.0,3.5,Au,Al,Spin coating,,o-DCB,,Ambient,n,-5.98,-3.65,,,,,0.25,0.19,49.0,10000,0.25,
PAIID-DiCNTVT,62,102,2020,10.1039/d0py01399d,Polymer Chemistry,CCCCCCCCCCC(CCCCCCCCCC)CCCN1C(=O)/C(=C2/C(=O)N(CCCC(CCCCCCCCCC)CCCCCCCCCC)c3nc(-c4cc(C#N)c(/C=C/c5sccc5C#N)s4)ccc32)c2cccnc21,46.89,3.25,3.61,,TG/BC,50.0,6000.0,120.0,PMMA,850.0,3.5,Au,Al,Spin coating,,o-DCB,,Ambient,n,-6.15,-3.81,,,,,0.62,0.36,30.0,100000,0.62,
PFIID-DiCNTVT,63,103,2020,10.1039/d0py01399d,Polymer Chemistry,CCCCCCCCCCC(CCCCCCCCCC)CCCN1C(=O)/C(=C2/C(=O)N(CCCC(CCCCCCCCCC)CCCCCCCCCC)c3c2ccc(-c2cc(C#N)c(/C=C/c4sccc4C#N)s2)c3F)c2cccc(F)c21,48.14,3.84,3.59,,TG/BC,50.0,6000.0,120.0,PMMA,850.0,3.5,Au,Al,Spin coating,,o-DCB,,Ambient,n,-6.12,-3.82,,,,,0.52,0.27,34.0,10000,0.52,
PIID-DiCNTVT,61,104,2020,10.1039/d0py01399d,Polymer Chemistry,CCCCCCCCCCC(CCCCCCCCCC)CCCN1C(=O)/C(=C2/C(=O)N(CCCC(CCCCCCCCCC)CCCCCCCCCC)c3cc(-c4cc(C#N)c(/C=C/c5sccc5C#N)s4)ccc32)c2ccccc21,65.36,3.23,3.59,,TG/BC,50.0,6000.0,120.0,PMMA,850.0,3.5,Au,Al,"Spin coating - annealing
",300.0,o-DCB,,Ambient,n,-5.98,-3.65,,,,,0.62,0.51,37.0,100000,0.62,
PAIID-DiCNTVT,62,105,2020,10.1039/d0py01399d,Polymer Chemistry,CCCCCCCCCCC(CCCCCCCCCC)CCCN1C(=O)/C(=C2/C(=O)N(CCCC(CCCCCCCCCC)CCCCCCCCCC)c3nc(-c4cc(C#N)c(/C=C/c5sccc5C#N)s4)ccc32)c2cccnc21,46.89,3.25,3.57,,TG/BC,50.0,6000.0,120.0,PMMA,850.0,3.5,Au,Al,"Spin coating - annealing
",300.0,o-DCB,,Ambient,n,-6.15,-3.81,,,,,1.58,1.13,39.0,100000,1.58,
PFIID-DiCNTVT,63,106,2020,10.1039/d0py01399d,Polymer Chemistry,CCCCCCCCCCC(CCCCCCCCCC)CCCN1C(=O)/C(=C2/C(=O)N(CCCC(CCCCCCCCCC)CCCCCCCCCC)c3c2ccc(-c2cc(C#N)c(/C=C/c4sccc4C#N)s2)c3F)c2cccc(F)c21,48.14,3.84,3.55,,TG/BC,50.0,6000.0,120.0,PMMA,850.0,3.5,Au,Al,"Spin coating - annealing
",300.0,o-DCB,,Ambient,n,-6.12,-3.82,,,,,0.66,0.54,31.0,100000,0.66,
PFIBI-BT,64,107,2019,10.1002/adma.201805761,Advanced Materials,CCCCCCCCCCC(CCCCCCCCCC)CCCN1C(=O)/C(=C2/C(=O)N(CCCC(CCCCCCCCCC)CCCCCCCCCC)c3c2ccc(-c2cc(F)c(-c4sc(-c5ccc6c(c5F)N(CCCC(CCCCCCCCCC)CCCCCCCCCC)C(=O)/C6=C5/C(=O)N(CCCC(CCCCCCCCCC)CCCCCCCCCC)c6c5ccc(-c5ccc(-c7cccs7)s5)c6F)cc4F)s2)c3F)c2cccc(F)c21,51.7,3.75,3.58,23.57,BG/TC,50.0,2000.0,40.0,PMMA,800.0,,Au,Al,"Spin coating - annealing
",160.0,chlorobenzene,,Ambient,ambipolar,-5.01,-3.5,0.8,0.6,-38.0,100000,0.6,0.4,90.0,10000,0.8,
PFIBI-BT,64,108,2019,10.1002/adma.201805761,Advanced Materials,CCCCCCCCCCC(CCCCCCCCCC)CCCN1C(=O)/C(=C2/C(=O)N(CCCC(CCCCCCCCCC)CCCCCCCCCC)c3c2ccc(-c2cc(F)c(-c4sc(-c5ccc6c(c5F)N(CCCC(CCCCCCCCCC)CCCCCCCCCC)C(=O)/C6=C5/C(=O)N(CCCC(CCCCCCCCCC)CCCCCCCCCC)c6c5ccc(-c5ccc(-c7cccs7)s5)c6F)cc4F)s2)c3F)c2cccc(F)c21,51.7,3.75,3.54,25.56,BG/TC,50.0,2000.0,40.0,PMMA,800.0,,Au,Al, Bar-coating (para),160.0,chlorobenzene,,Ambient,ambipolar,-5.01,-3.5,5.5,5.1,-35.0,100000,4.5,4.2,82.5,1000,5.5,
