Repository: wonderingbiggy/OFETnow

# Data Files

This folder contains the OFETNow database snapshot, processed training features and targets, an input template, and example inputs for the **OFETNow-ML** prediction workflow.

## Files

### `input_template.json`

A blank JSON template for running predictions on new polymer OFET candidates.

Input fields:

```text
entry_id
polymer_name
SMILES
Mn_Kda
N_AVE
PDI
Aspect_Ratio
Capacitance
GATE
Dielectric
Fabrication_Method
Solvent_of_Spin_Coating
Test_Environment
Type
S/D
Annealing_Temperature
```

`Mn_Kda` and `N_AVE` are both included for flexibility.

### `ofetnow_export_fulldata.csv`
A snapshot of the complete OFETNow database as of June 3, 2026.

File: data/ofetnow_export_fulldata_updated.csv (part 2 of 5)
Compound name,Compound id,Device id,Publish year,Doi,Journal name,Smiles,Mn(Kda),Dispersity(Đ),π-π Spacing,d(100),Device architectures,Channel length(μm),Channel width(μm),Ratio of channel length and width,Materials of dielectric layer,Thickness of dielectric layer(μm),Capacitance of unit area(nF),Materials of source and drain electrodes,Materials of gate electrodes,Fabrication method,Annealing temperature,Spin coating solvent,Spin coating speed(rpm),Test environment,Type of carriers,HOMO (eV),LUMO (eV),Max hole mobility (cm²V⁻¹s⁻¹),Mean hole mobility (cm²V⁻¹s⁻¹),Hole threshold voltage(V),Hole on and off ratio,Max electron mobility (cm²V⁻¹s⁻¹),Mean electron mobility (cm²V⁻¹s⁻¹),Electron threshold voltage(V),Electron on and off ratio,Max mobility (cm²V⁻¹s⁻¹),Comments
PFIBI-BT,64,109,2019,10.1002/adma.201805761,Advanced Materials,CCCCCCCCCCC(CCCCCCCCCC)CCCN1C(=O)/C(=C2/C(=O)N(CCCC(CCCCCCCCCC)CCCCCCCCCC)c3c2ccc(-c2cc(F)c(-c4sc(-c5ccc6c(c5F)N(CCCC(CCCCCCCCCC)CCCCCCCCCC)C(=O)/C6=C5/C(=O)N(CCCC(CCCCCCCCCC)CCCCCCCCCC)c6c5ccc(-c5ccc(-c7cccs7)s5)c6F)cc4F)s2)c3F)c2cccc(F)c21,51.7,3.75,,25.57,BG/TC,50.0,2000.0,40.0,PMMA,800.0,,Au,Al, Bar-coating (perp),160.0,chlorobenzene,,Ambient,ambipolar,-5.01,-3.5,1.8,1.5,-47.0,10000,1.1,1.0,79.0,1000,1.8,
PII2T,60,110,2013,10.1039/c3sc50245g,Chemical Science,CCCCCCCCCCCCCCC(CCCCCCCCCCCCCC)CCCN1C(=O)/C(=C2/C(=O)N(CCCC(CCCCCCCCCCCCCC)CCCCCCCCCCCCCC)c3cc(-c4ccc(-c5cccs5)s4)ccc32)c2ccccc21,72.8,1.95,3.56,28.8,TG/BC,50.0,1000.0,20.0,Cytop,500.0,3.7,Au/Ti,Al,"Spin coating - annealing
",180.0,o-DCB,1500.0,Ambient,p,-5.42,-3.7,0.76,0.66,-35.0,10000-100000,0.07,0.06,25.0,100-1000,0.76,Devices fabricated in glovebox
PCII2T,65,111,2013,10.1039/c3sc50245g,Chemical Science,CCCCCCCCCCCCCCC(CCCCCCCCCCCCCC)CCCN1C(=O)/C(=C2/C(=O)N(CCCC(CCCCCCCCCCCCCC)CCCCCCCCCCCCCC)c3cc(-c4ccc(-c5cccs5)s4)c(Cl)cc32)c2cc(Cl)ccc21,60.3,2.11,3.57,28.8,TG/BC,50.0,1000.0,20.0,Cytop,500.0,3.7,Au/Ti,Al,"Spin coating - annealing
",180.0,o-DCB,1500.0,Ambient,ambipolar,-5.64,-3.86,0.5,0.38,-70.0,10000-100000,0.62,0.42,29.0,10-100,0.5,Devices fabricated in glovebox
PCII2Se,66,112,2013,10.1039/c3sc50245g,Chemical Science,CCCCCCCCCCCCCCC(CCCCCCCCCCCCCC)CCCN1C(=O)/C(=C2/C(=O)N(CCCC(CCCCCCCCCCCCCC)CCCCCCCCCCCCCC)c3cc(-c4ccc(-c5ccc[se]5)[se]4)c(Cl)cc32)c2cc(Cl)ccc21,58.6,2.13,3.56,29.0,TG/BC,50.0,1000.0,20.0,Cytop,500.0,3.7,Au/Ti,Al,"Spin coating - annealing
",180.0,o-DCB,1500.0,Ambient,ambipolar,-5.57,-3.84,1.05,0.85,-68.0,100000-1000000,0.72,0.62,27.0,100000-1000000,1.05,Devices fabricated in glovebox
PII2T,60,113,2013,10.1039/c3sc50245g,Chemical Science,CCCCCCCCCCCCCCC(CCCCCCCCCCCCCC)CCCN1C(=O)/C(=C2/C(=O)N(CCCC(CCCCCCCCCCCCCC)CCCCCCCCCCCCCC)c3cc(-c4ccc(-c5cccs5)s4)ccc32)c2ccccc21,72.8,1.95,3.56,28.8,TG/BC,50.0,1000.0,20.0,Cytop,500.0,3.7,Au/Ti,Al,"Spin coating - annealing
",180.0,o-DCB,1500.0,Ambient,p,-5.42,-3.7,1.44,1.27,-14.0,100000-1000000,0.01,0.004,36.0,10-100,1.44,Device fabricated in ambient conditions.??n?????
PCII2T,65,114,2013,10.1039/c3sc50245g,Chemical Science,CCCCCCCCCCCCCCC(CCCCCCCCCCCCCC)CCCN1C(=O)/C(=C2/C(=O)N(CCCC(CCCCCCCCCCCCCC)CCCCCCCCCCCCCC)c3cc(-c4ccc(-c5cccs5)s4)c(Cl)cc32)c2cc(Cl)ccc21,60.3,2.11,3.57,28.8,TG/BC,50.0,1000.0,20.0,Cytop,500.0,3.7,Au/Ti,Al,"Spin coating - annealing
",180.0,o-DCB,1500.0,Ambient,ambipolar,-5.64,-3.86,0.54,0.51,-26.0,10000-100000,0.48,0.42,36.0,10000-100000,0.54,Device fabricated in ambient conditions.
PCII2Se,66,115,2013,10.1039/c3sc50245g,Chemical Science,CCCCCCCCCCCCCCC(CCCCCCCCCCCCCC)CCCN1C(=O)/C(=C2/C(=O)N(CCCC(CCCCCCCCCCCCCC)CCCCCCCCCCCCCC)c3cc(-c4ccc(-c5ccc[se]5)[se]4)c(Cl)cc32)c2cc(Cl)ccc21,58.6,2.13,3.56,29.0,TG/BC,50.0,1000.0,20.0,Cytop,500.0,3.7,Au/Ti,Al,"Spin coating - annealing
",180.0,o-DCB,1500.0,Ambient,ambipolar,-5.57,-3.84,0.81,0.54,-38.0,100000-1000000,0.66,0.58,47.0,100000-1000000,0.81,Device fabricated in ambient conditions.
PCIBT,67,116,2019,10.1021/acsapm.8b00019,ACS Applied Polymer Materials,CCCCCCCCCCCCC(CCCCCCCCCC)CN1C(=O)/C(=C2/C(=O)N(CC(CCCCCCCCCC)CCCCCCCCCCCC)c3cc(-c4ccc(-c5cccs5)s4)c(Cl)cc32)c2cc(Cl)ccc21,44.0,2.6,,27.1,TG/BC,10.0,1000.0,100.0,PMMA,480.0,,Ni/Au,Al,Spin coating,,TCE,,Nitrogen,ambipolar,-5.54,-3.63,0.07,0.06,-33.1,>1000,0.14,0.12,23.5,>1000,0.14,
PCITV,68,117,2019,10.1021/acsapm.8b00019,ACS Applied Polymer Materials,CCCCCCCCCCCCC(CCCCCCCCCC)CN1C(=O)/C(=C2/C(=O)N(CC(CCCCCCCCCC)CCCCCCCCCCCC)c3cc(-c4ccc(/C=C/c5cccs5)s4)c(Cl)cc32)c2cc(Cl)ccc21,55.0,2.3,3.7,26.2,TG/BC,10.0,1000.0,100.0,PMMA,480.0,,Ni/Au,Al,Spin coating,,TCE,,Nitrogen,ambipolar,-5.35,-3.63,0.07,0.07,-33.0,>1000,0.1,0.08,19.5,>10000,0.1,
PCIBT,67,118,2019,10.1021/acsapm.8b00019,ACS Applied Polymer Materials,CCCCCCCCCCCCC(CCCCCCCCCC)CN1C(=O)/C(=C2/C(=O)N(CC(CCCCCCCCCC)CCCCCCCCCCCC)c3cc(-c4ccc(-c5cccs5)s4)c(Cl)cc32)c2cc(Cl)ccc21,44.0,2.6,,27.2,TG/BC,10.0,1000.0,100.0,PMMA,480.0,,Ni/Au,Al,"Spin coating - annealing
",250.0,TCE,,Nitrogen,ambipolar,-5.54,-3.63,0.38,0.25,-39.5,>1000,1.7,1.23,35.4,>1000,1.7,
PCITV,68,119,2019,10.1021/acsapm.8b00019,ACS Applied Polymer Materials,CCCCCCCCCCCCC(CCCCCCCCCC)CN1C(=O)/C(=C2/C(=O)N(CC(CCCCCCCCCC)CCCCCCCCCCCC)c3cc(-c4ccc(/C=C/c5cccs5)s4)c(Cl)cc32)c2cc(Cl)ccc21,55.0,2.3,3.8,25.5,TG/BC,10.0,1000.0,100.0,PMMA,480.0,,Ni/Au,Al,"Spin coating - annealing
",250.0,TCE,,Nitrogen,ambipolar,-5.35,-3.63,0.1,0.08,-40.5,>1000,0.39,0.28,27.9,>1000,0.39,
F-IIDT,69,120,2015,10.1021/acs.macromol.5b01074,Macromolecules,CCCCCCCCCCCCc1cc(-c2ccc3c(c2F)N(CC(CCCCCCCCCC)CCCCCCCCCCCC)C(=O)/C3=C2/C(=O)N(CC(CCCCCCCCCC)CCCCCCCCCCCC)c3c2ccc(-c2cc(CCCCCCCCCCCC)c(-c4cccs4)s2)c3F)sc1-c1cccs1,39.7,2.3,4.14,23.22,TG/BC,60.0,2400.0,40.0,OTS-modified SiO2,300.0,,Ag,Si,"Spin coating - annealing
",180.0,Chloroform,,Ambient,p,-5.51,-3.92,0.75,0.69,-24.1,,,,,,0.75,
Cl-IIDT,70,121,2015,10.1021/acs.macromol.5b01074,Macromolecules,CCCCCCCCCCCCc1cc(-c2cc3c(cc2Cl)/C(=C2\C(=O)N(CC(CCCCCCCCCC)CCCCCCCCCCCC)c4cc(-c5cc(CCCCCCCCCCCC)c(-c6cccs6)s5)c(Cl)cc42)C(=O)N3CC(CCCCCCCCCC)CCCCCCCCCCCC)sc1-c1cccs1,30.1,2.44,4.25,23.22,TG/BC,60.0,2400.0,40.0,OTS-modified SiO2,300.0,,Ag,Si,"Spin coating - annealing
",180.0,Chloroform,,Ambient,p,-5.53,-3.85,0.1,0.08,-18.4,,,,,,0.1,
P(TzII-TTT),71,122,2018,10.1002/chem.201801432,Chemistry a European Journal,CCCCCCCCCCCCCCC(CCCCCCCCCCCCCC)CCCN1C(=O)/C(=C2/C(=O)N(CCCC(CCCCCCCCCCCCCC)CCCCCCCCCCCCCC)c3nc(-c4ccc(-c5ccc(-c6cccs6)s5)s4)sc32)c2scnc21,71.1,,3.49,,TG/BC,,,,Cytop,,3.7,Au,Al,"Spin coating - annealing
",180.0,o-DCB,,Ambient,ambipolar,-5.13,-3.58,3.93,3.31,,,1.07,0.76,,,3.93,
P(TzII-TTT),71,123,2018,10.1002/chem.201801432,Chemistry a European Journal,CCCCCCCCCCCCCCC(CCCCCCCCCCCCCC)CCCN1C(=O)/C(=C2/C(=O)N(CCCC(CCCCCCCCCCCCCC)CCCCCCCCCCCCCC)c3nc(-c4ccc(-c5ccc(-c6cccs6)s5)s4)sc32)c2scnc21,71.1,,3.49,,BG/TC,,,,OTS-modified SiO2,300.0,11.0,Au,Si,"Spin coating - annealing
",180.0,o-DCB,,Ambient,p,-5.13,-3.58,3.41,2.4,,,,,,,3.41,
P(TzII-TTT),71,124,2018,10.1002/chem.201801432,Chemistry a European Journal,CCCCCCCCCCCCCCC(CCCCCCCCCCCCCC)CCCN1C(=O)/C(=C2/C(=O)N(CCCC(CCCCCCCCCCCCCC)CCCCCCCCCCCCCC)c3nc(-c4ccc(-c5ccc(-c6cccs6)s5)s4)sc32)c2scnc21,71.1,,3.43,,TG/BC,,,,Cytop,,3.7,Au,Al,"Spin coating - annealing
",180.0,TCE,,Ambient,ambipolar,-5.13,-3.58,0.51,0.41,,,0.68,0.46,,,0.68,
P(TzII-TTT),71,125,2018,10.1002/chem.201801432,Chemistry a European Journal,CCCCCCCCCCCCCCC(CCCCCCCCCCCCCC)CCCN1C(=O)/C(=C2/C(=O)N(CCCC(CCCCCCCCCCCCCC)CCCCCCCCCCCCCC)c3nc(-c4ccc(-c5ccc(-c6cccs6)s5)s4)sc32)c2scnc21,71.1,,3.43,,BG/TC,,,,OTS-modified SiO2,300.0,11.0,Au,Si,"Spin coating - annealing
",180.0,TCE,,Ambient,p,-5.13,-3.58,4.34,3.2,,,,,,,4.34,
BDOPV-2T,72,126,2013,10.1002/adma.201302278,Advanced Materials,CCCCCCCCCCCCCCCCCCC(CCCCCCCCCCCCCCCCCC)CCCN1C(=O)/C(=C2/C(=O)Oc3cc4c(cc32)OC(=O)/C4=C2/C(=O)N(CCCC(CCCCCCCCCCCCCCCCCC)CCCCCCCCCCCCCCCCCC)c3cc(-c4ccc(-c5cccs5)s4)ccc32)c2ccccc21,77.2,3.0,3.55,28.6,TG/BC,5.0,100.0,20.0,CYTOP,500.0,3.7,Au/Ti,Al,"Spin coating - annealing
",200.0,o-DCB,2000.0,Ambient,ambipolar,-5.72,-4.15,0.47,0.2,-57.0,10000-100000,1.45,1.2,55.0,10000-100000,1.45,Device fabricated in ambient conditions.
BDOPV-2T,72,127,2013,10.1002/adma.201302278,Advanced Materials,CCCCCCCCCCCCCCCCCCC(CCCCCCCCCCCCCCCCCC)CCCN1C(=O)/C(=C2/C(=O)Oc3cc4c(cc32)OC(=O)/C4=C2/C(=O)N(CCCC(CCCCCCCCCCCCCCCCCC)CCCCCCCCCCCCCCCCCC)c3cc(-c4ccc(-c5cccs5)s4)ccc32)c2ccccc21,77.2,3.0,3.55,28.6,TG/BC,5.0,100.0,20.0,CYTOP,500.0,3.7,Au/Ti,Al,"Spin coating - annealing
",200.0,o-DCB,2000.0,Ambient,n,-5.72,-4.15,,,,,1.74,1.42,44.0,10000-100000,1.74,Devices fabricated in glovebox
PBIBDF-HH,73,128,2016,10.1039/c6tc01617k,Journal of Materials Chemistry C,CCCCCCCCCCCCc1ccsc1-c1sc(-c2ccc3c(c2)N(CC(CCCCCCCCCC)CCCCCCCCCCCC)C(=O)/C3=C2/C(=O)Oc3cc4c(cc32)OC(=O)/C4=C2/C(=O)N(CC(CCCCCCCCCC)CCCCCCCCCCCC)c3ccccc32)cc1CCCCCCCCCCCC,17.4,1.85,3.55,24.53,BG/TC,100.0,1000.0,10.0,Cytop-treated SiO2,320.0,,Au,Si,"Spin coating - annealing
",175.0,Chloroform,3500.0,Nitrogen,ambipolar,-5.63,-4.06,0.37,0.32,-21.8,22,1.23,0.86,27.1,17,1.23,Saturated Region
PBIBDF-HT,74,129,2016,10.1039/c6tc01617k,Journal of Materials Chemistry C,CCCCCCCCCCCCc1cc(-c2sccc2CCCCCCCCCCCC)sc1-c1ccc2c(c1)N(CC(CCCCCCCCCC)CCCCCCCCCCCC)C(=O)/C2=C1/C(=O)Oc2cc3c(cc21)OC(=O)/C3=C1/C(=O)N(CC(CCCCCCCCCC)CCCCCCCCCCCC)c2ccccc21,10.2,1.48,3.61,23.61,BG/TC,100.0,1000.0,10.0,Cytop-treated SiO2,320.0,,Au,Si,"Spin coating - annealing
",175.0,Chloroform,3500.0,Nitrogen,n,-5.68,-4.05,0.0018,0.0007,-27.3,6,0.175,0.05,39.0,220,0.175,Saturated Region
PBIBDF-TT,75,130,2016,10.1039/c6tc01617k,Journal of Materials Chemistry C,CCCCCCCCCCCCc1csc(-c2cc(CCCCCCCCCCCC)c(-c3ccc4c(c3)N(CC(CCCCCCCCCC)CCCCCCCCCCCC)C(=O)/C4=C3/C(=O)Oc4cc5c(cc43)OC(=O)/C5=C3/C(=O)N(CC(CCCCCCCCCC)CCCCCCCCCCCC)c4ccccc43)s2)c1,19.4,1.98,3.55,24.72,BG/TC,100.0,1000.0,10.0,Cytop-treated SiO2,320.0,,Au,Si,"Spin coating - annealing
",175.0,Chloroform,3500.0,Nitrogen,ambipolar,-5.73,-4.01,0.12,0.086,-37.9,42,0.64,0.5,21.4,29,0.64,Saturated Region
PBIBDF-HH,73,131,2016,10.1039/c6tc01617k,Journal of Materials Chemistry C,CCCCCCCCCCCCc1ccsc1-c1sc(-c2ccc3c(c2)N(CC(CCCCCCCCCC)CCCCCCCCCCCC)C(=O)/C3=C2/C(=O)Oc3cc4c(cc32)OC(=O)/C4=C2/C(=O)N(CC(CCCCCCCCCC)CCCCCCCCCCCC)c3ccccc32)cc1CCCCCCCCCCCC,17.4,1.85,3.55,24.53,BG/TC,100.0,1000.0,10.0,Cytop-treated SiO2,320.0,,Au,Si,"Spin coating - annealing
",175.0,Chloroform,3500.0,Nitrogen,ambipolar,-5.63,-4.06,0.28,0.26,-24.5,3.00E+08,0.63,0.56,18.9,10000000,0.63,Linear Region
PBIBDF-HT,74,132,2016,10.1039/c6tc01617k,Journal of Materials Chemistry C,CCCCCCCCCCCCc1cc(-c2sccc2CCCCCCCCCCCC)sc1-c1ccc2c(c1)N(CC(CCCCCCCCCC)CCCCCCCCCCCC)C(=O)/C2=C1/C(=O)Oc2cc3c(cc21)OC(=O)/C3=C1/C(=O)N(CC(CCCCCCCCCC)CCCCCCCCCCCC)c2ccccc21,10.2,1.48,3.61,23.61,BG/TC,100.0,1000.0,10.0,Cytop-treated SiO2,320.0,,Au,Si,"Spin coating - annealing
",175.0,Chloroform,3500.0,Nitrogen,n,-5.68,-4.05,0.0017,0.0011,-59.7,10000000,0.105,0.046,36.9,100000,0.105,Linear Region
PBIBDF-TT,75,133,2016,10.1039/c6tc01617k,Journal of Materials Chemistry C,CCCCCCCCCCCCc1csc(-c2cc(CCCCCCCCCCCC)c(-c3ccc4c(c3)N(CC(CCCCCCCCCC)CCCCCCCCCCCC)C(=O)/C4=C3/C(=O)Oc4cc5c(cc43)OC(=O)/C5=C3/C(=O)N(CC(CCCCCCCCCC)CCCCCCCCCCCC)c4ccccc43)s2)c1,19.4,1.98,3.55,24.72,BG/TC,100.0,1000.0,10.0,Cytop-treated SiO2,320.0,,Au,Si,"Spin coating - annealing
",175.0,Chloroform,3500.0,Nitrogen,ambipolar,-5.73,-4.01,0.1,0.07,-43.2,700000,0.4,0.28,18.6,90000,0.4,Linear Region
PBIBDF-HH,73,134,2016,10.1039/c6tc01617k,Journal of Materials Chemistry C,CCCCCCCCCCCCc1ccsc1-c1sc(-c2ccc3c(c2)N(CC(CCCCCCCCCC)CCCCCCCCCCCC)C(=O)/C3=C2/C(=O)Oc3cc4c(cc32)OC(=O)/C4=C2/C(=O)N(CC(CCCCCCCCCC)CCCCCCCCCCCC)c3ccccc32)cc1CCCCCCCCCCCC,17.4,1.85,,,BG/TC,100.0,1000.0,10.0,Cytop-treated SiO2,320.0,,Au,Si,"Spin coating - annealing
",200.0,Chloroform,3500.0,Nitrogen,ambipolar,-5.63,-4.06,0.19,0.16,-26.5,12,0.93,0.64,22.9,16,0.93,Saturated Region
PBIBDF-HT,74,135,2016,10.1039/c6tc01617k,Journal of Materials Chemistry C,CCCCCCCCCCCCc1cc(-c2sccc2CCCCCCCCCCCC)sc1-c1ccc2c(c1)N(CC(CCCCCCCCCC)CCCCCCCCCCCC)C(=O)/C2=C1/C(=O)Oc2cc3c(cc21)OC(=O)/C3=C1/C(=O)N(CC(CCCCCCCCCC)CCCCCCCCCCCC)c2ccccc21,10.2,1.48,,,BG/TC,100.0,1000.0,10.0,Cytop-treated SiO2,320.0,,Au,Si,"Spin coating - annealing
",200.0,Chloroform,3500.0,Nitrogen,n,-5.68,-4.05,0.0018,0.001,-17.6,13,0.043,0.029,31.5,642,0.043,Saturated Region
PBIBDF-TT,75,136,2016,10.1039/c6tc01617k,Journal of Materials Chemistry C,CCCCCCCCCCCCc1csc(-c2cc(CCCCCCCCCCCC)c(-c3ccc4c(c3)N(CC(CCCCCCCCCC)CCCCCCCCCCCC)C(=O)/C4=C3/C(=O)Oc4cc5c(cc43)OC(=O)/C5=C3/C(=O)N(CC(CCCCCCCCCC)CCCCCCCCCCCC)c4ccccc43)s2)c1,19.4,1.98,,,BG/TC,100.0,1000.0,10.0,Cytop-treated SiO2,320.0,,Au,Si,"Spin coating - annealing
",200.0,Chloroform,3500.0,Nitrogen,ambipolar,-5.73,-4.01,0.17,0.11,-34.7,56,0.7,0.5,19.0,30,0.7,Saturated Region
PBIBDF-HH,73,137,2016,10.1039/c6tc01617k,Journal of Materials Chemistry C,CCCCCCCCCCCCc1ccsc1-c1sc(-c2ccc3c(c2)N(CC(CCCCCCCCCC)CCCCCCCCCCCC)C(=O)/C3=C2/C(=O)Oc3cc4c(cc32)OC(=O)/C4=C2/C(=O)N(CC(CCCCCCCCCC)CCCCCCCCCCCC)c3ccccc32)cc1CCCCCCCCCCCC,17.4,1.85,,,BG/TC,100.0,1000.0,10.0,Cytop-treated SiO2,320.0,,Au,Si,"Spin coating - annealing
",200.0,Chloroform,3500.0,Nitrogen,ambipolar,-5.63,-4.06,0.17,0.15,-26.5,1000000,0.38,0.34,15.0,1000000,0.38,Linear Region
PBIBDF-HT,74,138,2016,10.1039/c6tc01617k,Journal of Materials Chemistry C,CCCCCCCCCCCCc1cc(-c2sccc2CCCCCCCCCCCC)sc1-c1ccc2c(c1)N(CC(CCCCCCCCCC)CCCCCCCCCCCC)C(=O)/C2=C1/C(=O)Oc2cc3c(cc21)OC(=O)/C3=C1/C(=O)N(CC(CCCCCCCCCC)CCCCCCCCCCCC)c2ccccc21,10.2,1.48,,,BG/TC,100.0,1000.0,10.0,Cytop-treated SiO2,320.0,,Au,Si,"Spin coating - annealing
",200.0,Chloroform,3500.0,Nitrogen,n,-5.68,-4.05,,,,,,,,,0.0,Linear Region
PBIBDF-TT,75,139,2016,10.1039/c6tc01617k,Journal of Materials Chemistry C,CCCCCCCCCCCCc1csc(-c2cc(CCCCCCCCCCCC)c(-c3ccc4c(c3)N(CC(CCCCCCCCCC)CCCCCCCCCCCC)C(=O)/C4=C3/C(=O)Oc4cc5c(cc43)OC(=O)/C5=C3/C(=O)N(CC(CCCCCCCCCC)CCCCCCCCCCCC)c4ccccc43)s2)c1,19.4,1.98,,,BG/TC,100.0,1000.0,10.0,Cytop-treated SiO2,320.0,,Au,Si,"Spin coating - annealing
",200.0,Chloroform,3500.0,Nitrogen,ambipolar,-5.73,-4.01,0.16,0.096,-45.6,50000,0.33,0.31,16.5,2000000,0.33,Linear Region
BDOPV-TT,76,140,2015,10.1021/acs.chemmater.5b00018,Chemistry of materials,CCCCCCCCCCCCCCCCCCC(CCCCCCCCCCCCCCCCCC)CCCN1C(=O)/C(=C2/C(=O)Oc3cc4c(cc32)OC(=O)/C4=C2/C(=O)N(CCCC(CCCCCCCCCCCCCCCCCC)CCCCCCCCCCCCCCCCCC)c3cc(-c4cc5sccc5s4)ccc32)c2ccccc21,20.9,2.86,3.45,26.8,TG/BC,,,,CYTOP,,,Au,Al,"Spin coating - annealing
",180.0,o-DCB,,Ambient,ambipolar,-5.7,-3.88,1.7,0.8,-65.0,,1.37,0.91,33.0,,1.7,
BDOPV-BDT,77,141,2015,10.1021/acs.chemmater.5b00018,Chemistry of materials,CCCCCCCCCCCCCCCCCCC(CCCCCCCCCCCCCCCCCC)CCCN1C(=O)/C(=C2/C(=O)Oc3cc4c(cc32)OC(=O)/C4=C2/C(=O)N(CCCC(CCCCCCCCCCCCCCCCCC)CCCCCCCCCCCCCCCCCC)c3cc(-c4cc5cc6sccc6cc5s4)ccc32)c2ccccc21,13.9,2.14,,24.9,TG/BC,,,,CYTOP,,,Au,Al,"Spin coating - annealing
",180.0,o-DCB,,Ambient,ambipolar,-5.78,-3.88,0.12,0.08,-69.0,,0.11,0.07,38.0,,0.12,
BDOPV-BDSe,78,142,2015,10.1021/acs.chemmater.5b00018,Chemistry of materials,CCCCCCCCCCCCCCCCCCC(CCCCCCCCCCCCCCCCCC)CCCN1C(=O)/C(=C2/C(=O)Oc3cc4c(cc32)OC(=O)/C4=C2/C(=O)N(CCCC(CCCCCCCCCCCCCCCCCC)CCCCCCCCCCCCCCCCCC)c3cc(-c4cc5cc6[se]ccc6cc5[se]4)ccc32)c2ccccc21,19.2,2.56,3.5,25.1,TG/BC,,,,CYTOP,,,Au,Al,"Spin coating - annealing
",180.0,o-DCB,,Ambient,ambipolar,-5.74,-3.88,0.1,0.08,-66.0,,0.16,0.1,34.0,,0.16,
AzaBDOPV-2T,79,143,2016,10.1039/c6sc01380e,Chemical Science,CCCCCCCCCCCCCCCCCCC(CCCCCCCCCCCCCCCCCC)CCCN1C(=O)/C(=C2/C(=O)Oc3cc4c(cc32)OC(=O)/C4=C2/C(=O)N(CCCC(CCCCCCCCCCCCCCCCCC)CCCCCCCCCCCCCCCCCC)c3nc(-c4ccc(-c5cccs5)s4)ccc32)c2cccnc21,51.6,2.62,3.44,28.4,TG/BC,5.0,100.0,20.0,CYTOP,,3.5,Au,Al,"Spin coating - annealing
",200.0,o-DCB,1500.0,Ambient,n,-5.8,-4.37,,,,,3.22,1.63,40.0,100000,3.22,
PBABDF-DT,80,144,2017,10.1039/c7py00295e,Polymer Chemistry,CCCCCCCCCCCCc1ccsc1-c1sc(-c2ccc3c(n2)N(CCCC(CCCCCCCCCC)CCCCCCCCCC)C(=O)/C3=C2/C(=O)Oc3cc4c(cc32)OC(=O)/C4=C2/C(=O)N(CCCC(CCCCCCCCCC)CCCCCCCCCC)c3ncccc32)cc1CCCCCCCCCCCC,32.6,5.0,3.53,24.94,BG/TC,100.0,800.0,8.0,Cytop-treated SiO2,300.0,10.8,Au,Si,Spin coating,,Chloroform,3000.0,vacuum,n,-5.7,-4.04,,,,,0.65,0.46,18.0,5900000,0.65,
PBABDF-DT,80,145,2017,10.1039/c7py00295e,Polymer Chemistry,CCCCCCCCCCCCc1ccsc1-c1sc(-c2ccc3c(n2)N(CCCC(CCCCCCCCCC)CCCCCCCCCC)C(=O)/C3=C2/C(=O)Oc3cc4c(cc32)OC(=O)/C4=C2/C(=O)N(CCCC(CCCCCCCCCC)CCCCCCCCCC)c3ncccc32)cc1CCCCCCCCCCCC,32.6,5.0,3.52,24.36,BG/TC,100.0,800.0,8.0,Cytop-treated SiO2,300.0,10.8,Au,Si,"Spin coating - annealing
",260.0,Chloroform,3000.0,vacuum,n,-5.7,-4.04,,,,,1.86,1.34,24.0,1600000,1.86,
PBABDF-TVT,81,146,2017,10.1039/c7py00295e,Polymer Chemistry,CCCCCCCCCCCCc1ccsc1/C=C/c1sc(-c2ccc3c(n2)N(CCCC(CCCCCCCCCC)CCCCCCCCCC)C(=O)/C3=C2/C(=O)Oc3cc4c(cc32)OC(=O)/C4=C2/C(=O)N(CCCC(CCCCCCCCCC)CCCCCCCCCC)c3ncccc32)cc1CCCCCCCCCCCC,30.8,5.8,3.55,25.14,BG/TC,100.0,800.0,8.0,Cytop-treated SiO2,300.0,10.8,Au,Si,Spin coating,,Chloroform,3000.0,vacuum,n,-5.6,-3.99,,,,,0.61,0.52,21.0,1000000,0.61,
PBABDF-TVT,81,147,2017,10.1039/c7py00295e,Polymer Chemistry,CCCCCCCCCCCCc1ccsc1/C=C/c1sc(-c2ccc3c(n2)N(CCCC(CCCCCCCCCC)CCCCCCCCCC)C(=O)/C3=C2/C(=O)Oc3cc4c(cc32)OC(=O)/C4=C2/C(=O)N(CCCC(CCCCCCCCCC)CCCCCCCCCC)c3ncccc32)cc1CCCCCCCCCCCC,30.8,5.8,3.5,23.45,BG/TC,100.0,800.0,8.0,Cytop-treated SiO2,300.0,10.8,Au,Si,"Spin coating - annealing
",260.0,Chloroform,3000.0,vacuum,n,-5.6,-3.99,,,,,1.56,1.17,24.0,1000000,1.56,
PBIBDF-FTP1,82,148,2018,10.1021/acs.chemmater.8b02359,Chemistry of materials,CCCCCCCCCCCCCCCCCCC(CCCCCCCCCCCCCCCCCC)CCCN1C(=O)/C(=C2/C(=O)Oc3cc4c(cc32)OC(=O)/C4=C2/C(=O)N(CCCC(CCCCCCCCCCCCCCCCCC)CCCCCCCCCCCCCCCCCC)c3cc(-c4cc(F)c(-c5sccc5F)s4)ccc32)c2ccccc21,28.3,1.8,3.49,32.37,BG/TC,130.0,760.0,5.85,OTS-modified SiO2,300.0,,Au,Si,"Spin coating - annealing
",210.0,chlorobenzene,4000.0,Ambient,ambipolar,-5.79,-4.0,0.051,0.042,-42.0,64.7,0.097,0.082,24.4,190,0.097,
PBIBDF-FTP2,83,149,2018,10.1021/acs.chemmater.8b02359,Chemistry of materials,CCCCCCCCCCCCCCCCCCC(CCCCCCCCCCCCCCCCCC)CCCN1C(=O)/C(=C2/C(=O)Oc3cc4c(cc32)OC(=O)/C4=C2/C(=O)N(CCCC(CCCCCCCCCCCCCCCCCC)CCCCCCCCCCCCCCCCCC)c3nc(-c4cc(F)c(-c5sccc5F)s4)ccc32)c2cccnc21,34.2,1.7,3.41,29.9,BG/TC,130.0,760.0,5.85,OTS-modified SiO2,300.0,,Au,Si,"Spin coating - annealing
",290.0,chlorobenzene,4000.0,Ambient,n,-6.04,-4.1,,,,,0.77,0.63,1.1,6000000,0.77,
PBABDF-TVT,84,150,2018,10.1021/acs.macromol.8b00839,Macromolecules,CCCCCCCCCCCCCCCCCCC(CCCCCCCCCCCCCCCCCC)CCCN1C(=O)/C(=C2/C(=O)Oc3cc4c(cc32)OC(=O)/C4=C2/C(=O)N(CCCC(CCCCCCCCCCCCCCCCCC)CCCCCCCCCCCCCCCCCC)c3nc(-c4ccc(/C=C/c5cccs5)s4)ccc32)c2cccnc21,48.1,2.75,3.53,32.88,BG/TC,130.0,760.0,5.85,OTS-modified SiO2,300.0,,Au,Si,"Spin coating - annealing
",260.0,chlorobenzene,4500.0,Ambient,n,-5.63,-4.02,0.014,0.0092,-41.2,1020,1.1,0.83,25.3,20000,1.1,
PBABDF-TCNT,85,151,2018,10.1021/acs.macromol.8b00839,Macromolecules,CCCCCCCCCCCCCCCCCCC(CCCCCCCCCCCCCCCCCC)CCCN1C(=O)/C(=C2/C(=O)Oc3cc4c(cc32)OC(=O)/C4=C2/C(=O)N(CCCC(CCCCCCCCCCCCCCCCCC)CCCCCCCCCCCCCCCCCC)c3nc(-c4ccc(/C=C(\C#N)c5cccs5)s4)ccc32)c2cccnc21,46.1,2.97,3.42,29.9,BG/TC,130.0,760.0,5.85,OTS-modified SiO2,300.0,,Au,Si,"Spin coating - annealing
",290.0,chlorobenzene,4500.0,Ambient,n,-5.88,-4.15,,,,,0.16,0.12,20.3,80000,0.16,
PBABDF-TZ,86,152,2018,10.1021/acs.macromol.8b00839,Macromolecules,CCCCCCCCCCCCCCCCCCC(CCCCCCCCCCCCCCCCCC)CCCN1C(=O)/C(=C2/C(=O)Oc3cc4c(cc32)OC(=O)/C4=C2/C(=O)N(CCCC(CCCCCCCCCCCCCCCCCC)CCCCCCCCCCCCCCCCCC)c3nc(-c4cnc(-c5nccs5)s4)ccc32)c2cccnc21,40.4,2.58,3.51,30.63,BG/TC,130.0,760.0,5.85,OTS-modified SiO2,300.0,,Au,Si,"Spin coating - annealing
",290.0,chlorobenzene,4500.0,Ambient,n,-6.06,-4.28,,,,,0.038,0.031,31.9,700000,0.038,
PNVB,87,153,2020,10.1021/acsami.0c02322,ACS Applied Materials & Interfaces,C=Cc1cc2c3c(c(/C=C/c4ccc5c(n4)N(CCCC(CCCCCCCCCC)CCCCCCCCCC)C(=O)/C5=C4/C(=O)Oc5cc6c(cc54)OC(=O)/C6=C4/C(=O)N(CCCC(CCCCCCCCCC)CCCCCCCCCC)c5ncccc54)cc4c3c1C(=O)N(CC(CCCCCCCCCC)CCCCCCCCCCCC)C4=O)C(=O)N(CC(CCCCCCCCCC)CCCCCCCCCCCC)C2=O,12.9,2.6,3.64,26.07,BG/TC,100.0,1000.0,10.0,Cytop-treated SiO2,300.0,,Au,Si,"Spin coating - annealing
",200.0,chlorobenzene,4000.0,Ambient,n,-6.01,-4.28,,,,,0.0085,0.005,10.0,10000-100000,0.0085,
PBABDFV,88,154,2020,10.1021/acsami.0c02322,ACS Applied Materials & Interfaces,C=Cc1ccc2c(n1)N(CCCC(CCCCCCCCCC)CCCCCCCCCC)C(=O)/C2=C1/C(=O)Oc2cc3c(cc21)OC(=O)/C3=C1/C(=O)N(CCCC(CCCCCCCCCC)CCCCCCCCCC)c2ncccc21,16.6,2.8,3.48,25.49,BG/TC,100.0,1000.0,10.0,Cytop-treated SiO2,300.0,,Au,Si,"Spin coating - annealing
",260.0,chlorobenzene,4000.0,Ambient,n,-5.9,-4.29,,,,,0.76,0.55,25.0,1000000-10000000,0.76,
PBAIDV,89,155,2020,10.1021/acsami.0c02322,ACS Applied Materials & Interfaces,C=Cc1ccc2c(n1)N(CCCC(CCCCCCCCCC)CCCCCCCCCC)C(=O)/C2=C1/C(=O)N(CCCCCCCCCCCC)c2cc3c(cc21)N(CCCCCCCCCCCC)C(=O)/C3=C1/C(=O)N(CCCC(CCCCCCCCCC)CCCCCCCCCC)c2ncccc21,10.1,3.5,3.6,27.2,BG/TC,100.0,1000.0,10.0,Cytop-treated SiO2,300.0,,Au,Si,"Spin coating - annealing
",200.0,chlorobenzene,4000.0,Ambient,n,-5.71,-3.68,0.00038,0.0003,22.0,100-1000,0.0027,0.0021,46.0,100-1000,0.0027,
PNVB,87,156,2020,10.1021/acsami.0c02322,ACS Applied Materials & Interfaces,C=Cc1cc2c3c(c(/C=C/c4ccc5c(n4)N(CCCC(CCCCCCCCCC)CCCCCCCCCC)C(=O)/C5=C4/C(=O)Oc5cc6c(cc54)OC(=O)/C6=C4/C(=O)N(CCCC(CCCCCCCCCC)CCCCCCCCCC)c5ncccc54)cc4c3c1C(=O)N(CC(CCCCCCCCCC)CCCCCCCCCCCC)C4=O)C(=O)N(CC(CCCCCCCCCC)CCCCCCCCCCCC)C2=O,12.9,2.6,3.64,26.07,BG/TC,100.0,1000.0,10.0,Cytop-treated SiO2,300.0,,Au,Si,"Spin coating - annealing
",200.0,chlorobenzene,4000.0,vacuum,n,-6.01,-4.28,,,,,0.0091,0.0083,4.0,10000-100000,0.0091,
PBABDFV,88,157,2020,10.1021/acsami.0c02322,ACS Applied Materials & Interfaces,C=Cc1ccc2c(n1)N(CCCC(CCCCCCCCCC)CCCCCCCCCC)C(=O)/C2=C1/C(=O)Oc2cc3c(cc21)OC(=O)/C3=C1/C(=O)N(CCCC(CCCCCCCCCC)CCCCCCCCCC)c2ncccc21,16.6,2.8,3.48,25.49,BG/TC,100.0,1000.0,10.0,Cytop-treated SiO2,300.0,,Au,Si,"Spin coating - annealing
",260.0,chlorobenzene,4000.0,vacuum,n,-5.9,-4.29,,,,,0.52,0.38,13.0,10000000-100000000,0.52,
PBAIDV,89,158,2020,10.1021/acsami.0c02322,ACS Applied Materials & Interfaces,C=Cc1ccc2c(n1)N(CCCC(CCCCCCCCCC)CCCCCCCCCC)C(=O)/C2=C1/C(=O)N(CCCCCCCCCCCC)c2cc3c(cc21)N(CCCCCCCCCCCC)C(=O)/C3=C1/C(=O)N(CCCC(CCCCCCCCCC)CCCCCCCCCC)c2ncccc21,10.1,3.5,3.6,27.2,BG/TC,100.0,1000.0,10.0,Cytop-treated SiO2,300.0,,Au,Si,"Spin coating - annealing
",200.0,chlorobenzene,4000.0,vacuum,n,-5.71,-3.68,,,,,0.14,0.026,31.0,10000-100000,0.14,
HD-PPPV,90,159,2011,10.1021/cm202247a,Chemistry of materials,C=Cc1ccc(C2=C3C(=O)N(CC(CCCCCC)CCCCCCCC)C(c4ccccc4)=C3C(=O)N2CC(CCCCCC)CCCCCCCC)cc1,88.8,2.32,,,BG/BC,20.0,400.0,20.0,OTS-8,200.0,,Cr/Au,Si,"Spin coating - annealing
",150.0,o-DCB,,Nitrogen,p,-5.48,-3.13,,4.9e-07,-9.8,10,,,,,4.9e-07,"Channel_Length is 20-40, Channel_Width is 400-800 according the report,but the ratio is fixed in  20 "
HD-PPTV,91,160,2011,10.1021/cm202247a,Chemistry of materials,C=Cc1ccc(C2=C3C(=O)N(CC(CCCCCC)CCCCCCCC)C(c4cccs4)=C3C(=O)N2CC(CCCCCC)CCCCCCCC)s1,56.2,2.74,3.92,18.47,BG/BC,20.0,400.0,20.0,OTS-8,200.0,,Cr/Au,Si,"Spin coating - annealing
",150.0,o-DCB,,Nitrogen,p,-5.14,-3.34,,0.17,-5.5,100-1000,,0.017,22.7,100-1000,0.17,"Channel_Length is 20-40, Channel_Width is 400-800 according the report,but the ratio is fixed in  20 "
PDPPNT,92,161,2011,10.1039/C1EE01213D,Energy & Environmental Science,CCCCCCCCCCC(CCCCCCCC)CN1C(=O)C2=C(c3ccc(-c4ccc5ccccc5c4)s3)N(CC(CCCCCCCC)CCCCCCCCCC)C(=O)C2=C1c1cccs1,63.8,1.43,3.82,20.05,BG/TC,100.0,1000.0,10.0,OTS-modified SiO2,,,Cr/Au,Cr/Au,"Spin coating - annealing
",120.0,chloroform,,Nitrogen,p,-5.29,-3.3,,0.65,-22.0,100000,,,,,0.65,
PGFDTDPP (C4),93,162,2010,10.1021/ma9025866,Macromolecules,CCCCCCCCN1C(=O)C2=C(c3ccc(-c4ccc5[c](c4)[Ge]([CH2]CCC)([CH2]CCC)[c]4ccccc4-5)s3)N(CCCCCCCC)C(=O)C2=C1c1cccs1,13.0,2.8,3.8,15.0,TG/BC,45.0,2600.0,58.0,OTS-modified SiO2,607.0,,Au,Si,"Spin coating - annealing
",150.0,chloroform,,Ambient,p,-5.38,-3.7,,0.04,-27.0,1.00E+06,,,,,0.04,
PGFDTDPP (C8),94,163,2010,10.1021/ma9025866,Macromolecules,CCCCCCCCN1C(=O)C2=C(c3ccc(-c4ccc5[c](c4)[Ge]([CH2]CCCCCCC)([CH2]CCCCCCC)[c]4ccccc4-5)s3)N(CCCCCCCC)C(=O)C2=C1c1cccs1,14.0,3.5,4.7,18.0,TG/BC,45.0,2600.0,58.0,OTS-modified SiO2,607.0,,Au,Si,"Spin coating - annealing
",150.0,chloroform,,Ambient,p,-5.38,-3.64,,0.0077,-27.0,3.60E+05,,,,,0.0077,
PGFDTBT,95,164,2010,10.1021/ma9025866,Macromolecules,CCCCCCC[CH2][Ge]1([CH2]CCCCCCC)[c]2ccccc2-c2ccc(-c3ccc(-c4ccc(-c5cccs5)c5nsnc45)s3)c[c]21,10.0,2.4,4.7,18.0,TG/BC,45.0,2600.0,58.0,OTS-modified SiO2,607.0,,Au,Si,"Spin coating - annealing
",150.0,chloroform,,Ambient,p,-5.58,-3.91,,0.00011,-26.0,1.80E+04,,,,,0.00011,
PDQT,96,165,2011,10.1021/ja1085996,Journal of American Chemical Society,CCCCCCCCCCC(CCCCCCCC)CN1C=C2C(=O)N(CC(CCCCCCCC)CCCCCCCCCC)C(c3ccc(-c4ccc(-c5cccs5)s4)s3)=C2C1=O,106.0,3.44,3.75,19.9,BG/TC,100.0,1000.0,10.0,OTS-modified SiO2,200.0,,Au,Si,"Spin coating - annealing
",100.0,chloroform,,Nitrogen,p,-5.2,-4.0,0.97,0.88,-2.7,1.00E+06,,,,,0.97,
PDQT,97,166,2011,10.1021/ja1085996,Journal of American Chemical Society,CCCCCCCCCCC(CCCCCCCC)CN1C=C2C(=O)N(CC(CCCCCCCC)CCCCCCCCCC)C(c3ccc(-c4ccc(-c5cccs5)s4)s3)=C2C1=O,45.2,2.15,3.75,19.9,BG/TC,100.0,1000.0,10.0,OTS-modified SiO2,200.0,,Au,Si,"Spin coating - annealing
",100.0,chloroform,,Nitrogen,p,,,0.39,0.37,,,,,,,0.39,
DPPT-TT,98,167,2012,10.1002/adma.201102786,Advanced Materials,CCCCCCCCCCC(CCCCCCCC)CN1C=C2C(=O)N(CC(CCCCCCCC)CCCCCCCCCC)C(c3ccc(-c4cc5sccc5s4)s3)=C2C1=O,50.0,3.87,3.8,20.2,TG/BC,20.0,1000.0,50.0,PMMA,550.0,,Au,Au,"Spin coating - annealing
",320.0,o-DCB,,Nitrogen,ambipolar,-5.33,-4.07,1.62,1.36,-16.0,100000-1000000,2.05,1.56,10.0,100000,2.05,
O-HD,99,168,2011,10.1021/jp202996p,The Journal of Physical Chemistry C,CCCCCCCCc1c2ccsc2c(CCCCCCCC)c2sc(-c3ccc(C4=C5C(=O)N(CC(CCCCCC)CCCCCCCC)C(c6cccs6)=C5C(=O)N4CC(CCCCCC)CCCCCCCC)s3)cc12,42.8,2.14,4.09,19.6,BG/BC,20.0,10000.0,500.0,SiO2,230.0,,Au,Si,Spin coating,,o-DCB,,Nitrogen,p,-5.15,-3.28,0.00038,,-23.4,41,,,,,0.00038,
BO-BO,100,169,2011,10.1021/jp202996p,The Journal of Physical Chemistry C,CCCCCCC(CCCC)CN1C(=O)C2=C(c3ccc(-c4cc5c(CCC(CCCC)CCCCC)c6ccsc6c(CCC(CCCC)CCCCC)c5s4)s3)N(CC(CCCC)CCCCCC)C(=O)C2=C1c1cccs1,33.2,2.48,3.92,16.9,BG/BC,20.0,10000.0,500.0,SiO2,230.0,,Au,Si,Spin coating,,o-DCB,,Nitrogen,p,-5.14,-3.34,5.9e-05,,-4.8,670,,,,,5.9e-05,
PU-O,101,170,2011,10.1021/jp202996p,The Journal of Physical Chemistry C,CCCCCCCCc1c2ccsc2c(CCCCCCCC)c2sc(-c3ccc(C4=C5C(=O)N(CCC(CCCCC)CCCCCCCC)C(c6cccs6)=C5C(=O)N4CCC(CCCCC)CCCCCCCC)s3)cc12,27.8,1.97,3.97,20.9,BG/BC,20.0,10000.0,500.0,SiO2,230.0,,Au,Si,Spin coating,,o-DCB,,Nitrogen,p,-5.1,-3.31,0.0016,,-8.1,11400,,,,,0.0016,
PDDTP-DPP,102,171,2010,10.1002/adma.201001599,Advanced Materials,CCCCCCCCCCCCCCCCN1C(=O)C2=C(c3ccc(-c4cc5c(s4)c4sccc4n5CC(CCCCCC)CCCCCCCC)s3)N(CCCCCCCCCCCCCCCC)C(=O)C2=C1c1cccs1,11.7,3.46,3.7,23.1,BG/BC,10.0,250.0,25.0,OTS-modified SiO2,250.0,,Au/Ti,Si,"Spin coating - annealing
",,chloroform,,Argon,p,-5.2,-4.05,0.33,0.29,,1000,,,,,0.33,
PDDTP-DPP,102,172,2010,10.1002/adma.201001599,Advanced Materials,CCCCCCCCCCCCCCCCN1C(=O)C2=C(c3ccc(-c4cc5c(s4)c4sccc4n5CC(CCCCCC)CCCCCCCC)s3)N(CCCCCCCCCCCCCCCC)C(=O)C2=C1c1cccs1,11.7,3.46,3.7,23.1,BG/BC,20.0,250.0,12.5,OTS-modified SiO2,250.0,,Au/Ti,Si,"Spin coating - annealing
",,chloroform,,Argon,p,-5.2,-4.05,0.29,0.26,,1000-10000,,,,,0.29,
PDDTP-DPP,102,173,2010,10.1002/adma.201001599,Advanced Materials,CCCCCCCCCCCCCCCCN1C(=O)C2=C(c3ccc(-c4cc5c(s4)c4sccc4n5CC(CCCCCC)CCCCCCCC)s3)N(CCCCCCCCCCCCCCCC)C(=O)C2=C1c1cccs1,11.7,3.46,3.7,23.1,BG/BC,30.0,250.0,8.3,OTS-modified SiO2,250.0,,Au/Ti,Si,"Spin coating - annealing
",,chloroform,,Argon,p,-5.2,-4.05,0.41,0.29,,1000-10000,,,,,0.41,
PDDTP-DPP,102,174,2010,10.1002/adma.201001599,Advanced Materials,CCCCCCCCCCCCCCCCN1C(=O)C2=C(c3ccc(-c4cc5c(s4)c4sccc4n5CC(CCCCCC)CCCCCCCC)s3)N(CCCCCCCCCCCCCCCC)C(=O)C2=C1c1cccs1,11.7,3.46,3.7,23.1,BG/BC,40.0,250.0,6.25,OTS-modified SiO2,250.0,,Au/Ti,Si,"Spin coating - annealing
",150.0,chloroform,,Argon,p,-5.2,-4.05,0.34,0.28,,1000-10000,,,,,0.34,
PDTDPP,103,175,2011,10.1002/adma.201102726,Advanced Materials,CCCCCCCCCCC(CCCCCCCC)CN1C(=O)C2=C(c3ccc(-c4sc5c(c4CC(CC)CCCC)c4cccc6c4c5c4cccc5c7c(CC(CC)CCCC)csc7c6c54)s3)N(CC(CCCCCCCC)CCCCCCCCCC)C(=O)C2=C1c1cccs1,13.6,2.5,4.03,20.0,BG/BC,0.2,5.0,25.0,OTS-modified SiO2,200.0,,Ni/Au,Si,"Spin coating - annealing
",320.0,chloroform,4500.0,Inert environment,ambipolar,-4.65,-3.5,,0.25,,,,0.29,,,0.29,Spin_Coating_Speed is 4000-5000rpm according to the report
PDPP-FPF,104,176,2012,10.1039/c2jm14989c,Journal of Materials Chemistry C,CCCCCCCCCCC(CCCCCCCC)CN1C(=O)C2=C(c3ccc(-c4ccccc4)o3)N(CC(CCCCCCCC)CCCCCCCCCC)C(=O)C2=C1c1ccco1,48.0,2.65,4.27,17.79,BG/TC,100.0,1000.0,10.0,OTS-modified SiO2,200.0,,Au,Si,Spin coating,,chloroform,,Nitrogen,p,-5.4,-3.88,0.04,,-1.2,100000,,,,,0.04,
PDPP-FNF,105,177,2012,10.1039/c2jm14989c,Journal of Materials Chemistry C,CCCCCCCCCCC(CCCCCCCC)CN1C(=O)C2=C(c3ccc(-c4ccc5ccccc5c4)o3)N(CC(CCCCCCCC)CCCCCCCCCC)C(=O)C2=C1c1ccco1,53.6,1.59,4.18,17.58,BG/TC,100.0,1000.0,10.0,OTS-modified SiO2,200.0,,Au,Si,Spin coating,,chloroform,,Nitrogen,p,-5.34,-3.85,0.11,,-40.6,100000,,,,,0.11,
PDPP-FAF,106,178,2012,10.1039/c2jm14989c,Journal of Materials Chemistry C,CCCCCCCCCCC(CCCCCCCC)CN1C(=O)C2=C(c3ccc(-c4ccc5cc6ccccc6cc5c4)o3)N(CC(CCCCCCCC)CCCCCCCCCC)C(=O)C2=C1c1ccco1,20.6,1.26,4.41,19.7,BG/TC,100.0,1000.0,10.0,OTS-modified SiO2,200.0,,Au,Si,Spin coating,,chloroform,,Nitrogen,p,-5.33,-3.8,0.07,,-16.3,100000,,,,,0.07,
P1,107,179,2012,10.1039/c1sc00477h,Chemical Science,CCCCCCCCCCC(CCCCCCCC)CN1C(=O)C2=C(c3ccc(-c4ccc[se]4)[se]3)N(CC(CCCCCCCC)CCCCCCCCCC)C(=O)C2=C1c1ccc[se]1,70.0,3.0,3.8,19.6,BG/BC,10.0,10000.0,1000.0,HMDS-modified SiO2,200.0,,Au,Si,"Spin coating - annealing
",,chlorobenzene,,Nitrogen,ambipolar,-5.2,-4.02,0.108,0.1,,,0.11,0.1,,,0.11,
P2,108,180,2012,10.1039/c1sc00477h,Chemical Science,CCCCCCCCCCC(CCCCCCCC)CN1C(=O)C2=C(c3ccc(-c4cc5sccc5s4)[se]3)N(CC(CCCCCCCC)CCCCCCCCCC)C(=O)C2=C1c1ccc[se]1,100.0,2.5,,19.0,BG/BC,10.0,10000.0,1000.0,HMDS-modified SiO2,200.0,,Au,Si,"Spin coating - annealing
",,chlorobenzene,,Nitrogen,p,-5.1,-3.92,0.29,0.26,,,0.054,0.05,,,0.29,
P2,109,181,2012,10.1039/c1sc00477h,Chemical Science,CCCCCCCCCCC(CCCCCCCC)CN1C(=O)C2=C(c3ccc(-c4cc5sccc5s4)[se]3)N(CC(CCCCCCCC)CCCCCCCCCC)C(=O)C2=C1c1ccc[se]1,100.0,2.5,,19.0,BG/TC,30.0,500.0,16.7,OTS-modified SiO2,400.0,,Au,Si,"Spin coating - annealing
",,chlorobenzene,,Nitrogen,p,-5.1,-3.92,1.1,0.79,,,0.14,0.1,,,1.1,
C16IDT-BT,110,182,2013,10.1038/ncomms3238,Nature Communications,CCCCCCCCCCCCCCCCC1(CCCCCCCCCCCCCCCC)c2cc3c(cc2-c2sccc21)C(CCCCCCCCCCCCCCCC)(CCCCCCCCCCCCCCCC)c1cc(-c2cccc4nsnc24)sc1-3,80.0,2.0,3.8,26.0,TG/BC,20.0,1000.0,50.0,CYTOP,,,Au,Al,"Spin coating - annealing
",,chlorobenzene,,Nitrogen,p,-5.4,-3.7,3.6,,,1000000,,,,,3.6,
C16IDT-BT,111,183,2013,10.1038/ncomms3238,Nature Communications,CCCCCCCCCCCCCCCCC1(CCCCCCCCCCCCCCCC)c2cc3c(cc2-c2sccc21)C(CCCCCCCCCCCCCCCC)(CCCCCCCCCCCCCCCC)c1cc(-c2cccc4nsnc24)sc1-3,80.0,2.0,3.8,26.0,BG/BC,2.5,30.0,12.0,PVP,300.0,,Au,Al,Spin coating,,chlorobenzene,,Nitrogen,p,-5.4,-3.7,0.02,,,,,,,,0.02,
"PhF2,3",112,184,2017,10.1021/jacs.7b10332,Journal of American Chemical Society,CCCCCCCCCCCCCCCCC1(CCCCCCCCCCCCCCCC)c2ccsc2-c2sc(-c3cccc(F)c3F)cc21,34.0,2.0,3.6,25.0,BG/BC,80.0,1000.0,12.5,DTS-modified SiO2,300.0,,Ni/Au,Si,"Spin coating - annealing
",200.0,chlorobenzene,,Nitrogen,p,-5.3,-3.25,2.8,2.5,-4.4,2500000,,,,,2.8,
"PhF2,5",113,185,2017,10.1021/jacs.7b10332,Journal of American Chemical Society,CCCCCCCCCCCCCCCCC1(CCCCCCCCCCCCCCCC)c2ccsc2-c2sc(-c3cc(F)ccc3F)cc21,28.0,2.1,3.6,25.0,BG/BC,80.0,1000.0,12.5,DTS-modified SiO2,300.0,,Ni/Au,Si,"Spin coating - annealing
",200.0,chlorobenzene,,Nitrogen,p,-5.25,-3.31,4.2,4.0,-7.2,3300000,,,,,4.2,
"PhF2,6",114,186,2017,10.1021/jacs.7b10332,Journal of American Chemical Society,CCCCCCCCCCCCCCCCC1(CCCCCCCCCCCCCCCC)c2ccsc2-c2sc(-c3c(F)cccc3F)cc21,33.0,2.3,3.6,25.0,BG/BC,80.0,1000.0,12.5,DTS-modified SiO2,300.0,,Ni/Au,Si,"Spin coating - annealing
",200.0,chlorobenzene,,Nitrogen,p,-5.3,-3.34,5.7,5.1,-6.7,3900000,,,,,5.7,
61-P1,115,187,2015,10.1039/c5sc00843c,Chemical Science,CCCCCCCCCCC(CCCCCCCC)CN1C(=O)C2=C(c3ccc(-c4ccc(-c5cccs5)s4)s3)N(CC(CCCCCCCC)CCCCCCCCCC)C(=O)C2=C1c1cccs1,21.4,2.03,3.8,19.2,BG/BC,30.0,1000.0,33.3,SiO2,200.0,17.0,Au,Si,"Spin coating - annealing
",200.0,TCE/o-DCB,,Ambient,p,-5.3,-4.1,2.94,2.84,-3.0,10000,,,,,2.94,
61-P2a,116,188,2015,10.1039/c5sc00843c,Chemical Science,CCCCCCCCCCC(CCCCCCCC)CN1C(=O)C2=C(c3ccc(-c4ccc(-c5cccs5)s4)s3)N(CC(CCCCCCCC)CCCCCCCCCC)C(=O)C2=C1c1cccs1,47.0,2.9,3.8,18.8,BG/BC,30.0,1000.0,33.3,SiO2,200.0,17.0,Au,Si,"Spin coating - annealing
",200.0,TCE/o-DCB,,Ambient,p,-5.3,-4.0,5.5,3.57,-7.0,1000000,,,,,5.5,
61-P2b,117,189,2015,10.1039/c5sc00843c,Chemical Science,CCCCCCCCCCCCC(CCCCCCCCCC)CN1C(=O)C2=C(c3ccc(-c4ccc(-c5cccs5)s4)s3)N(CC(CCCCCCCCCC)CCCCCCCCCCCC)C(=O)C2=C1c1cccs1,54.9,3.12,3.9,21.1,BG/BC,30.0,1000.0,33.3,SiO2,300.0,11.0,Au,Si,"Spin coating - annealing
",200.0,TCE/o-DCB,,Ambient,p,-5.3,-4.0,1.51,1.46,18.0,10000,,,,,1.51,
61-P3,118,190,2015,10.1039/c5sc00843c,Chemical Science,CCCCCCCCCCC(CCCCCCCC)CN1C(=O)C2=C(c3ccc(-c4ccc(-c5cccs5)s4)s3)N(CC(CCCCCCCC)CCCCCCCCCC)C(=O)C2=C1c1cccs1,38.3,2.16,3.9,18.9,BG/BC,30.0,1000.0,33.3,SiO2,300.0,11.0,Au,Si,"Spin coating - annealing
",200.0,TCE/o-DCB,,Ambient,p,-5.3,-4.0,1.41,1.35,19.0,10000,,,,,1.41,
61-P4b,119,191,2015,10.1039/c5sc00843c,Chemical Science,CCCCCCCCCCCCC(CCCCCCCCCC)CN1C(=O)C2=C(c3ccc(-c4cccs4)s3)N(CC(CCCCCCCCCC)CCCCCCCCCCCC)C(=O)C2=C1c1ccc(-c2cccs2)s1,23.8,2.51,3.9,21.3,BG/BC,30.0,1000.0,33.3,SiO2,300.0,11.0,Au,Si,"Spin coating - annealing
",200.0,TCE/o-DCB,,Ambient,p,-5.3,-3.9,1.13,1.1,-24.0,1000000,,,,,1.13,
PINDFBT-TT,120,192,2017,10.1039/c7tc01204g,Journal of Materials Chemistry C,CCCCCCCCCCCCc1csc(-c2cc(CCCCCCCCCCCC)c(-c3ccc4c(c3)N(CC(CCCCCCCCCC)CCCCCCCCCCCC)C(=O)/C4=C3/C(=O)Oc4c3ccc3c5c(ccc43)/C(=C3\C(=O)N(CC(CCCCCCCCCC)CCCCCCCCCCCC)c4ccccc43)C(=O)O5)s2)c1,19.4,3.5,,23.2,BG/BC,30.0,1000.0,33.3,SiO2,300.0,,Au,Si,"Spin coating - annealing
",250.0,chloroform,,Nitrogen,ambipolar,-5.76,-3.78,0.0217,0.0208,-47.2,100,0.0717,0.0661,29.6,100,0.0717,
PINDFBT-HH,121,193,2017,10.1039/c7tc01204g,Journal of Materials Chemistry C,CCCCCCCCCCCCc1ccsc1-c1sc(-c2ccc3c(c2)N(CC(CCCCCCCCCC)CCCCCCCCCCCC)C(=O)/C3=C2/C(=O)Oc3c2ccc2c4c(ccc32)/C(=C2\C(=O)N(CC(CCCCCCCCCC)CCCCCCCCCCCC)c3ccccc32)C(=O)O4)cc1CCCCCCCCCCCC,25.8,3.0,,24.0,BG/BC,30.0,1000.0,33.3,SiO2,300.0,,Au,Si,"Spin coating - annealing
",250.0,chloroform,,Nitrogen,ambipolar,-5.68,-3.77,0.147,0.0134,-36.1,100,0.332,0.305,39.1,100,0.332,
PI,122,194,2017,10.1021/acs.macromol.6b02447,Macromolecules,CCCCCCc1ccsc1/C=C/c1sc(-c2ccc(C3=C4C(=O)N(CCCC[Si](C)(O[Si](C)(C)C)O[Si](C)(C)C)C(c5cccs5)=C4C(=O)N3CCCC[Si](C)(O[Si](C)(C)C)O[Si](C)(C)C)s2)cc1CCCCCC,10.3,3.76,3.65,20.7,BG/TC,50.0,1000.0,20.0,OTS-modified SiO2,300.0,,Au,Si,"Spin coating - annealing
",220.0,chlorobenzene,,Nitrogen,p,-5.2,-3.5,1.69,1.24,15.9,>10000,,,,,1.69,
PO,123,195,2017,10.1021/acs.macromol.6b02447,Macromolecules,CCCCCCc1csc(/C=C/c2cc(CCCCCC)c(-c3ccc(C4=C5C(=O)N(CCCC[Si](C)(O[Si](C)(C)C)O[Si](C)(C)C)C(c6cccs6)=C5C(=O)N4CCCC[Si](C)(O[Si](C)(C)C)O[Si](C)(C)C)s3)s2)c1,10.1,2.54,3.6,21.63,BG/TC,50.0,1000.0,20.0,OTS-modified SiO2,300.0,,Au,Si,"Spin coating - annealing
",220.0,chlorobenzene,,Nitrogen,p,-5.1,-3.3,0.9,0.63,22.8,>10000,,,,,0.9,
L-PTIIG-HD-NP,124,196,2017,10.1021/acsami.7b07856,ACS Applied Materials & Interfaces,CCCCCCCCC(CCCCCC)CN1C(=O)/C(=C2/C(=O)N(CC(CCCCCC)CCCCCCCC)c3cc(-c4ccc5ccccc5c4)sc32)c2sccc21,24.6,2.05,3.7,21.5,TG/BC,20.0,1000.0,50.0,PMMA,500.0,,Ni/Au,Al,"Spin coating - annealing
",300.0,TCB,,Nitrogen,p,-5.35,-3.9,1.87,1.31,-59.8,160-411,0.0344,0.0161,71.3,,1.87,
L-PTIIGOD-Np,125,197,2017,10.1021/acsami.7b07856,ACS Applied Materials & Interfaces,CCCCCCCCCCC(CCCCCCCC)CN1C(=O)/C(=C2/C(=O)N(CC(CCCCCCCC)CCCCCCCCCC)c3cc(-c4ccc5ccccc5c4)sc32)c2sccc21,34.3,2.81,3.7,24.2,TG/BC,20.0,1000.0,50.0,PMMA,500.0,,Ni/Au,Al,"Spin coating - annealing
",300.0,TCB,,Nitrogen,p,-5.35,-3.92,0.111,0.0635,-58.2,217-413,0.00403,0.00258,71.1,,0.111,
L-PTIIGDT-Np,126,198,2017,10.1021/acsami.7b07856,ACS Applied Materials & Interfaces,CCCCCCCCCCCCC(CCCCCCCCCC)CN1C(=O)/C(=C2/C(=O)N(CC(CCCCCCCCCC)CCCCCCCCCCCC)c3cc(-c4ccc5ccccc5c4)sc32)c2sccc21,50.6,2.57,3.7,25.8,TG/BC,20.0,1000.0,50.0,PMMA,500.0,,Ni/Au,Al,"Spin coating - annealing
",300.0,TCB,,Nitrogen,p,-5.33,-3.9,0.356,0.154,-53.1,36-84,0.0478,0.0266,63.8,,0.356,
IIDDT,127,199,2012,10.1002/adma.201202689,Advanced Materials,CCCCCCCCCCC(CCCCCCCC)CN1C(=O)/C(=C2/C(=O)N(CC(CCCCCCCC)CCCCCCCCCC)c3cc(-c4ccc(-c5cccs5)s4)ccc32)c2ccccc21,20.4,2.0,3.75,20.3,BG/TC,60.0,3000.0,50.0,OTS-modified SiO2,300.0,,Au,Si,"Spin coating - annealing
",150.0,TCE,,Ambient,p,-5.7,-3.7,1.06,0.66,-18.0,>1000000,,,,,1.06,
IIDDT-C2,128,200,2012,10.1002/adma.201202689,Advanced Materials,CCCCCCCCCCC(CCCCCCCCCC)CCN1C(=O)/C(=C2/C(=O)N(CCC(CCCCCCCCCC)CCCCCCCCCC)c3cc(-c4ccc(-c5cccs5)s4)ccc32)c2ccccc21,18.4,2.0,3.61,23.7,BG/TC,60.0,3000.0,50.0,OTS-modified SiO2,300.0,,Au,Si,"Spin coating - annealing
",200.0,TCE,,Ambient,p,-5.6,-3.7,0.4,0.28,-10.0,>100000,,,,,0.4,
IIDDT-C3,129,201,2012,10.1002/adma.201202689,Advanced Materials,CCCCCCCCCCC(CCCCCCCCCC)CCCN1C(=O)/C(=C2/C(=O)N(CCCC(CCCCCCCCCC)CCCCCCCCCC)c3cc(-c4ccc(-c5cccs5)s4)ccc32)c2ccccc21,39.2,3.2,3.57,24.7,BG/TC,60.0,3000.0,50.0,OTS-modified SiO2,300.0,,Au,Si,"Spin coating - annealing
",175.0,TCE,,Ambient,p,-5.52,-3.74,3.62,2.98,-2.0,>1000000,,,,,3.62,
IIDDT-C4,130,202,2012,10.1002/adma.201202689,Advanced Materials,CCCCCCCCCCC(CCCCCCCCCC)CCCCN1C(=O)/C(=C2/C(=O)N(CCCCC(CCCCCCCCCC)CCCCCCCCCC)c3cc(-c4ccc(-c5cccs5)s4)ccc32)c2ccccc21,37.3,2.3,3.57,26.1,BG/TC,60.0,3000.0,50.0,OTS-modified SiO2,300.0,,Au,Si,"Spin coating - annealing
",175.0,TCE,,Ambient,p,-5.5,-3.74,1.76,1.44,-5.0,>1000000,,,,,1.76,
BDPPV-C1,131,203,2014,10.1002/adfm.201401822,Advanced Functional Materials,C=Cc1ccc2c(c1)N(CC(CCCCCCCCCCCCCCCCCC)CCCCCCCCCCCCCCCCCC)C(=O)/C2=C1/C(=O)Oc2cc3c(cc21)OC(=O)/C3=C1/C(=O)N(CC(CCCCCCCCCCCCCCCCCC)CCCCCCCCCCCCCCCCCC)c2ccccc21,37.4,2.04,3.52,30.2,TG/BC,5.0,100.0,20.0,CYTOP,500.0,,Au/Ti,Al,"Spin coating - annealing
",180.0,o-DCB,,Ambient,n,-6.16,-4.01,,,,,0.9,0.73,36.0,>100000,0.9,
BDPPV-C2,132,204,2014,10.1002/adfm.201401822,Advanced Functional Materials,C=Cc1ccc2c(c1)N(CCC(CCCCCCCCCCCCCCCCCC)CCCCCCCCCCCCCCCCCC)C(=O)/C2=C1/C(=O)Oc2cc3c(cc21)OC(=O)/C3=C1/C(=O)N(CCC(CCCCCCCCCCCCCCCCCC)CCCCCCCCCCCCCCCCCC)c2ccccc21,37.7,2.26,3.48,32.2,TG/BC,5.0,100.0,20.0,CYTOP,500.0,,Au/Ti,Al,"Spin coating - annealing
",180.0,o-DCB,,Ambient,n,-6.15,-4.07,,,,,0.6,0.38,44.0,>10000,0.6,
BDPPV-C3,133,205,2014,10.1002/adfm.201401822,Advanced Functional Materials,C=Cc1ccc2c(c1)N(CCCC(CCCCCCCCCCCCCCCCCC)CCCCCCCCCCCCCCCCCC)C(=O)/C2=C1/C(=O)Oc2cc3c(cc21)OC(=O)/C3=C1/C(=O)N(CCCC(CCCCCCCCCCCCCCCCCC)CCCCCCCCCCCCCCCCCC)c2ccccc21,30.2,2.25,3.45,33.8,TG/BC,5.0,100.0,20.0,CYTOP,500.0,,Au/Ti,Al,"Spin coating - annealing
",180.0,o-DCB,,Ambient,n,-6.16,-4.01,,,,,1.4,1.12,35.0,>100000,1.4,
BDPPV-C4,134,206,2014,10.1002/adfm.201401822,Advanced Functional Materials,C=Cc1ccc2c(c1)N(CCCCC(CCCCCCCCCCCCCCCCCC)CCCCCCCCCCCCCCCCCC)C(=O)/C2=C1/C(=O)Oc2cc3c(cc21)OC(=O)/C3=C1/C(=O)N(CCCCC(CCCCCCCCCCCCCCCCCC)CCCCCCCCCCCCCCCCCC)c2ccccc21,34.9,2.01,3.38,36.6,TG/BC,5.0,100.0,20.0,CYTOP,500.0,,Au/Ti,Al,"Spin coating - annealing
",180.0,o-DCB,,Ambient,n,-6.15,-3.97,,,,,0.05,0.03,49.0,>10000,0.05,
BDPPV-C5,135,207,2014,10.1002/adfm.201401822,Advanced Functional Materials,C=Cc1ccc2c(c1)N(CCCCCC(CCCCCCCCCCCCCCCCCC)CCCCCCCCCCCCCCCCCC)C(=O)/C2=C1/C(=O)Oc2cc3c(cc21)OC(=O)/C3=C1/C(=O)N(CCCCCC(CCCCCCCCCCCCCCCCCC)CCCCCCCCCCCCCCCCCC)c2ccccc21,35.9,2.26,3.38,39.5,TG/BC,5.0,100.0,20.0,CYTOP,500.0,,Au/Ti,Al,"Spin coating - annealing
",180.0,o-DCB,,Ambient,n,-6.16,-4.02,,,,,0.76,0.65,37.0,>100000,0.76,
BDPPV-C6,136,208,2014,10.1002/adfm.201401822,Advanced Functional Materials,C=Cc1ccc2c(c1)N(CCCCCCC(CCCCCCCCCCCCCCCCCC)CCCCCCCCCCCCCCCCCC)C(=O)/C2=C1/C(=O)Oc2cc3c(cc21)OC(=O)/C3=C1/C(=O)N(CCCCCCC(CCCCCCCCCCCCCCCCCC)CCCCCCCCCCCCCCCCCC)c2ccccc21,35.2,2.44,3.38,41.3,TG/BC,5.0,100.0,20.0,CYTOP,500.0,,Au/Ti,Al,"Spin coating - annealing
",180.0,o-DCB,,Ambient,n,-6.12,-4.01,,,,,0.44,0.33,41.0,>1000,0.44,
pTBTD-5DH,137,209,2014,10.1002/adfm.201304231,Advanced Functional Materials,CCCCCCCCCCCCc1cc(-c2cccs2)sc1-c1ccc(-c2ccc(-c3ccc(-c4sc(-c5ccc(C6=C7C(=O)N(CCCCC(CCCCCCCCCC)CCCCCCCCCCCC)C=C7C(=O)N6CCCCC(CCCCCCCCCC)CCCCCCCCCCCC)s5)cc4CCCCCCCCCCCC)s3)c3nsnc23)s1,44.0,2.3,3.61,24.88,BG/BC,50.0,2000.0,40.0,OTS-modified SiO2,300.0,,Cr/Au,Si,"Spin coating - annealing
",300.0,o-DCB,,Nitrogen,p,-5.27,-3.78,2.0,1.74,13.1,100000-1000000,,,,,2.0,
pTBTD-2DT,138,210,2014,10.1002/adfm.201304231,Advanced Functional Materials,CCCCCCCCCCCCc1cc(-c2cccs2)sc1-c1ccc(-c2ccc(-c3ccc(-c4sc(-c5ccc(C6=C7C(=O)N(CC(CCCCCCCCCC)CCCCCCCCCCCC)C=C7C(=O)N6CC(CCCCCCCCCC)CCCCCCCCCCCC)s5)cc4CCCCCCCCCCCC)s3)c3nsnc23)s1,28.0,2.5,3.73,22.07,BG/BC,50.0,2000.0,40.0,OTS-modified SiO2,300.0,,Cr/Au,Si,"Spin coating - annealing
",300.0,o-DCB,,Nitrogen,p,-5.34,-3.74,0.54,0.4,-2.7,1000000-10000000,,,,,0.54,
