Repository: wonderingbiggy/OFETnow

# Data Files

This folder contains the OFETNow database snapshot, processed training features and targets, an input template, and example inputs for the **OFETNow-ML** prediction workflow.

## Files

### `input_template.json`

A blank JSON template for running predictions on new polymer OFET candidates.

Input fields:

```text
entry_id
polymer_name
SMILES
Mn_Kda
N_AVE
PDI
Aspect_Ratio
Capacitance
GATE
Dielectric
Fabrication_Method
Solvent_of_Spin_Coating
Test_Environment
Type
S/D
Annealing_Temperature
```

`Mn_Kda` and `N_AVE` are both included for flexibility.

### `ofetnow_export_fulldata.csv`
A snapshot of the complete OFETNow database as of June 3, 2026.

File: data/ofetnow_export_fulldata_updated.csv (part 3 of 5)
Compound name,Compound id,Device id,Publish year,Doi,Journal name,Smiles,Mn(Kda),Dispersity(Đ),π-π Spacing,d(100),Device architectures,Channel length(μm),Channel width(μm),Ratio of channel length and width,Materials of dielectric layer,Thickness of dielectric layer(μm),Capacitance of unit area(nF),Materials of source and drain electrodes,Materials of gate electrodes,Fabrication method,Annealing temperature,Spin coating solvent,Spin coating speed(rpm),Test environment,Type of carriers,HOMO (eV),LUMO (eV),Max hole mobility (cm²V⁻¹s⁻¹),Mean hole mobility (cm²V⁻¹s⁻¹),Hole threshold voltage(V),Hole on and off ratio,Max electron mobility (cm²V⁻¹s⁻¹),Mean electron mobility (cm²V⁻¹s⁻¹),Electron threshold voltage(V),Electron on and off ratio,Max mobility (cm²V⁻¹s⁻¹),Comments
pTBTD-2OD,139,211,2014,10.1002/adfm.201304231,Advanced Functional Materials,CCCCCCCCCCCCCCCCCCN1C=C2C(=O)N(CCCCCCCCCCCCCCCCCC)C(c3ccc(-c4cc(CCCCCCCCCCCC)c(-c5ccc(-c6ccc(-c7ccc(-c8sc(-c9cccs9)cc8CCCCCCCCCCCC)s7)c7nsnc67)s5)s4)s3)=C2C1=O,14.0,2.5,3.62,22.29,BG/BC,50.0,2000.0,40.0,OTS-modified SiO2,300.0,,Cr/Au,Si,"Spin coating - annealing
",300.0,o-DCB,,Nitrogen,p,-5.21,-3.8,0.34,0.3,7.0,1000000-10000000,,,,,0.34,
P(NDI1-T),140,212,2018,10.1002/adfm.201803613,Advanced Functional Materials,CCCCCCC(CCCCCC)CN1C(=O)c2ccc3c4c(c(-c5cccs5)cc(c24)C1=O)C(=O)N(CC(CCCCCC)CCCCCC)C3=O,17.0,1.8,4.1,21.3,BG/TC,150.0,1500.0,10.0,ODTS-modified SiO2,200.0,,Au,Si,"Spin coating - annealing
",250.0,chloroform,,Nitrogen,n,-5.65,-3.82,,,,,0.034,0.029,17.2,100000,0.034,
P(NDI2-T),141,213,2018,10.1002/adfm.201803613,Advanced Functional Materials,CCCCCCC(CCCCCC)CCN1C(=O)c2ccc3c4c(c(-c5cccs5)cc(c24)C1=O)C(=O)N(CCC(CCCCCC)CCCCCC)C3=O,19.0,1.8,4.0,24.6,BG/TC,150.0,1500.0,10.0,ODTS-modified SiO2,200.0,,Au,Si,"Spin coating - annealing
",250.0,chloroform,,Nitrogen,n,-5.59,-3.82,,,,,0.093,0.0735,16.3,1000000,0.093,
P(NDI3-T),142,214,2018,10.1002/adfm.201803613,Advanced Functional Materials,CCCCCCC(CCCCCC)CCCN1C(=O)c2ccc3c4c(c(-c5cccs5)cc(c24)C1=O)C(=O)N(CCCC(CCCCCC)CCCCCC)C3=O,15.0,1.3,3.9,26.6,BG/TC,150.0,1500.0,10.0,ODTS-modified SiO2,200.0,,Au,Si,"Spin coating - annealing
",250.0,chloroform,,Nitrogen,n,-5.56,-3.85,,,,,0.142,0.101,17.0,1000000,0.142,
P(NDI4-T),143,215,2018,10.1002/adfm.201803613,Advanced Functional Materials,CCCCCCC(CCCCCC)CCCCN1C(=O)c2ccc3c4c(c(-c5cccs5)cc(c24)C1=O)C(=O)N(CCCCC(CCCCCC)CCCCCC)C3=O,21.0,1.4,4.0,27.5,BG/TC,150.0,1500.0,10.0,ODTS-modified SiO2,200.0,,Au,Si,"Spin coating - annealing
",250.0,chloroform,,Nitrogen,n,-5.59,-3.86,,,,,0.217,0.118,17.9,1000000,0.217,
C1-INDTT,144,216,2015,10.1021/acs.macromol.5b00542,Macromolecules,CCCCCCCCCCC(CCCCCCCC)COc1ccc2c(c1)c1c(-c3cccs3)c(=O)n3c4ccc(OCC(CCCCCCCC)CCCCCCCCCC)cc4c4c(-c5ccc(-c6cccs6)s5)c(=O)n2c1c43,20.0,4.0,3.66,22.4,TG/BC,40.0,1000.0,25.0,CYTOP,,,Au,Al,"Spin coating - annealing
",190.0,chlorobenzene,,Nitrogen,ambipolar,-5.02,-3.76,0.29,,-92.0,10-100,0.31,,37.0,1000-10000,0.31,
C3-INDTT,145,217,2017,10.1002/adfm.201704069,Advanced Functional Materials,CCCCCCCCCCC(CCCCCCCC)CCCOc1ccc2c(c1)c1c(-c3cccs3)c(=O)n3c4ccc(OCCCC(CCCCCCCC)CCCCCCCCCC)cc4c4c(-c5ccc(-c6cccs6)s5)c(=O)n2c1c43,27.0,3.1,3.59,26.8,TG/BC,40.0,1000.0,25.0,CYTOP,,,Au,Al,"Spin coating - annealing
",190.0,chlorobenzene,,Nitrogen,ambipolar,-4.99,-3.78,0.11,0.1,-112.0,10-100,1.01,0.93,79.0,10000-100000,1.01,
C1-INDTS,146,218,2015,10.1021/acs.macromol.5b00542,Macromolecules,CCCCCCCCCCC(CCCCCCCC)COc1ccc2c(c1)c1c(-c3cccs3)c(=O)n3c4ccc(OCC(CCCCCCCC)CCCCCCCCCC)cc4c4c(-c5ccc(-c6ccc[se]6)s5)c(=O)n2c1c43,25.0,3.32,3.62,22.8,TG/BC,40.0,1000.0,25.0,CYTOP,,,Au,Al,"Spin coating - annealing
",190.0,chlorobenzene,,Nitrogen,ambipolar,-4.99,-3.77,0.2,,-101.0,10-100,0.99,,74.0,1000,0.99,
C3-INDTS,147,219,2017,10.1002/adfm.201704069,Advanced Functional Materials,CCCCCCCCCCC(CCCCCCCC)CCCOc1ccc2c(c1)c1c(-c3cccs3)c(=O)n3c4ccc(OCCCC(CCCCCCCC)CCCCCCCCCC)cc4c4c(-c5ccc(-c6ccc[se]6)s5)c(=O)n2c1c43,32.0,3.9,3.58,26.2,TG/BC,40.0,1000.0,25.0,CYTOP,,,Au,Al,"Spin coating - annealing
",190.0,chlorobenzene,,Nitrogen,ambipolar,-4.99,-3.76,0.13,0.13,-65.0,10-100,1.04,0.89,54.0,10000-100000,1.04,
C1-INDTBT,148,220,2015,10.1021/acs.macromol.5b00542,Macromolecules,CCCCCCCCCCC(CCCCCCCC)COc1ccc2c(c1)c1c(-c3cccs3)c(=O)n3c4ccc(OCC(CCCCCCCC)CCCCCCCCCC)cc4c4c(-c5ccc(-c6cccc7nsnc67)s5)c(=O)n2c1c43,40.0,2.98,3.66,23.3,TG/BC,40.0,1000.0,25.0,CYTOP,,,Au,Al,"Spin coating - annealing
",190.0,chlorobenzene,,Nitrogen,ambipolar,-4.97,-3.74,0.52,,-121.0,10,3.11,,74.0,10000,3.11,
C3-INDTBT,149,221,2017,10.1002/adfm.201704069,Advanced Functional Materials,CCCCCCCCCCC(CCCCCCCC)CCCOc1ccc2c(c1)c1c(-c3cccs3)c(=O)n3c4ccc(OCCCC(CCCCCCCC)CCCCCCCCCC)cc4c4c(-c5ccc(-c6cccc7nsnc67)s5)c(=O)n2c1c43,50.0,3.2,3.6,27.0,TG/BC,40.0,1000.0,25.0,CYTOP,,,Au,Al,"Spin coating - annealing
",190.0,chlorobenzene,,Nitrogen,ambipolar,-5.02,-3.78,0.38,0.29,-107.0,1000,0.63,0.57,88.0,10000-100000,0.63,
25-DPP-SVS,150,222,2015,10.1021/cm504545e,Chemistry of materials,CCCCCCCCCCCCC(CCCCCCCCCC)CCN1C(=O)C2=C(c3ccc(-c4ccc(/C=C/c5ccc[se]5)[se]4)s3)N(CCC(CCCCCCCCCC)CCCCCCCCCCCC)C(=O)C2=C1c1cccs1,23.7,1.6,3.6,25.2,BG/TC,50.0,1000.0,20.0,OTS-modified SiO2,300.0,,Au,Si,"Spin coating - annealing
",200.0,chloroform,,Nitrogen,p,-5.15,-3.84,3.29,1.81,,100000,,,,,3.29,
26-DPP-SVS,151,223,2015,10.1021/cm504545e,Chemistry of materials,CCCCCCCCCCCCC(CCCCCCCCCC)CCCN1C(=O)C2=C(c3ccc(-c4ccc(/C=C/c5ccc[se]5)[se]4)s3)N(CCCC(CCCCCCCCCC)CCCCCCCCCCCC)C(=O)C2=C1c1cccs1,19.8,1.17,3.6,27.8,BG/TC,50.0,1000.0,20.0,OTS-modified SiO2,300.0,,Au,Si,"Spin coating - annealing
",200.0,chloroform,,Nitrogen,p,-5.13,-3.86,0.37,0.24,,100000,,,,,0.37,
27-DPP-SVS,152,224,2015,10.1021/cm504545e,Chemistry of materials,CCCCCCCCCCCCC(CCCCCCCCCC)CCCCN1C(=O)C2=C(c3ccc(-c4ccc(/C=C/c5ccc[se]5)[se]4)s3)N(CCCCC(CCCCCCCCCC)CCCCCCCCCCCC)C(=O)C2=C1c1cccs1,31.4,1.55,3.6,25.2,BG/TC,50.0,1000.0,20.0,OTS-modified SiO2,300.0,,Au,Si,"Spin coating - annealing
",200.0,chloroform,,Nitrogen,p,-5.19,-3.93,2.25,1.8,,1000000,,,,,2.25,
28-DPP-SVS,153,225,2015,10.1021/cm504545e,Chemistry of materials,CCCCCCCCCCCCC(CCCCCCCCCC)CCCCCN1C(=O)C2=C(c3ccc(-c4ccc(/C=C/c5ccc[se]5)[se]4)s3)N(CCCCCC(CCCCCCCCCC)CCCCCCCCCCCC)C(=O)C2=C1c1cccs1,25.6,1.29,3.6,27.6,BG/TC,50.0,1000.0,20.0,OTS-modified SiO2,300.0,,Au,Si,"Spin coating - annealing
",200.0,chloroform,,Nitrogen,p,-5.17,-3.92,0.43,0.37,,100000,,,,,0.43,
29-DPP-SVS,154,226,2015,10.1021/cm504545e,Chemistry of materials,CCCCCCCCCCCCC(CCCCCCCCCC)CCCCCCN1C(=O)C2=C(c3ccc(-c4ccc(/C=C/c5ccc[se]5)[se]4)s3)N(CCCCCCC(CCCCCCCCCC)CCCCCCCCCCCC)C(=O)C2=C1c1cccs1,34.1,1.71,3.6,26.4,BG/TC,50.0,1000.0,20.0,OTS-modified SiO2,300.0,,Au,Si,"Spin coating - annealing
",200.0,chloroform,,Nitrogen,p,-5.14,-3.91,4.69,3.99,,10000000,,,,,4.69,
30-DPP-SVS,155,227,2015,10.1021/cm504545e,Chemistry of materials,CCCCCCCCCCCCC(CCCCCCCCCC)CCCCCCCN1C(=O)C2=C(c3ccc(-c4ccc(/C=C/c5ccc[se]5)[se]4)s3)N(CCCCCCCC(CCCCCCCCCC)CCCCCCCCCCCC)C(=O)C2=C1c1cccs1,38.5,1.56,3.6,28.0,BG/TC,50.0,1000.0,20.0,OTS-modified SiO2,300.0,,Au,Si,"Spin coating - annealing
",200.0,chloroform,,Nitrogen,p,-5.16,-3.93,5.38,5.06,,10000,,,,,5.38,
31-DPP-SVS,156,228,2015,10.1021/cm504545e,Chemistry of materials,CCCCCCCCCCCCC(CCCCCCCCCC)CCCCCCCCN1C(=O)C2=C(c3ccc(-c4ccc(/C=C/c5ccc[se]5)[se]4)s3)N(CCCCCCCCC(CCCCCCCCCC)CCCCCCCCCCCC)C(=O)C2=C1c1cccs1,27.8,1.13,3.6,30.4,BG/TC,50.0,1000.0,20.0,OTS-modified SiO2,300.0,,Au,Si,"Spin coating - annealing
",200.0,chloroform,,Nitrogen,p,-5.12,-3.87,3.86,2.11,,1000000,,,,,3.86,
32-DPP-SVS,157,229,2015,10.1021/cm504545e,Chemistry of materials,CCCCCCCCCCCCC(CCCCCCCCCC)CCCCCCCCCN1C(=O)C2=C(c3ccc(-c4ccc(/C=C/c5ccc[se]5)[se]4)s3)N(CCCCCCCCCC(CCCCCCCCCC)CCCCCCCCCCCC)C(=O)C2=C1c1cccs1,33.2,1.14,3.6,29.4,BG/TC,50.0,1000.0,20.0,OTS-modified SiO2,300.0,,Au,Si,"Spin coating - annealing
",200.0,chloroform,,Nitrogen,p,-5.17,-3.93,3.71,2.05,,100000,,,,,3.71,
25-DPP-TVT,158,230,2015,10.1039/c5tc02565f,Journal of Materials Chemistry C,CCCCCCCCCCCCC(CCCCCCCCCC)CCN1C(=O)C2=C(c3ccc(-c4ccc(/C=C/c5cccs5)s4)s3)N(CCC(CCCCCCCCCC)CCCCCCCCCCCC)C(=O)C2=C1c1cccs1,633.0,1.27,,20.82,BG/TC,50.0,1000.0,20.0,OTS-modified SiO2,300.0,,Au,Si,"Spin coating - annealing
",200.0,,,Nitrogen,p,-5.28,-3.97,2.62,1.98,,10000,,,,,2.62,
26-DPP-TVT,159,231,2015,10.1039/c5tc02565f,Journal of Materials Chemistry C,CCCCCCCCCCCCC(CCCCCCCCCC)CCCN1C(=O)C2=C(c3ccc(-c4ccc(/C=C/c5cccs5)s4)s3)N(CCCC(CCCCCCCCCC)CCCCCCCCCCCC)C(=O)C2=C1c1cccs1,348.0,3.28,,27.41,BG/TC,50.0,1000.0,20.0,OTS-modified SiO2,300.0,,Au,Si,"Spin coating - annealing
",200.0,,,Nitrogen,p,-5.26,-4.03,0.63,0.57,,10000,,,,,0.63,
27-DPP-TVT,160,232,2015,10.1039/c5tc02565f,Journal of Materials Chemistry C,CCCCCCCCCCCCC(CCCCCCCCCC)CCCCN1C(=O)C2=C(c3ccc(-c4ccc(/C=C/c5cccs5)s4)s3)N(CCCCC(CCCCCCCCCC)CCCCCCCCCCCC)C(=O)C2=C1c1cccs1,284.0,2.25,,25.07,BG/TC,50.0,1000.0,20.0,OTS-modified SiO2,300.0,,Au,Si,"Spin coating - annealing
",200.0,,,Nitrogen,p,-5.27,-3.98,2.81,1.41,,1000,,,,,2.81,
28-DPP-TVT,161,233,2015,10.1039/c5tc02565f,Journal of Materials Chemistry C,CCCCCCCCCCCCC(CCCCCCCCCC)CCCCCN1C(=O)C2=C(c3ccc(-c4ccc(/C=C/c5cccs5)s4)s3)N(CCCCCC(CCCCCCCCCC)CCCCCCCCCCCC)C(=O)C2=C1c1cccs1,49.0,5.9,,27.93,BG/TC,50.0,1000.0,20.0,OTS-modified SiO2,300.0,,Au,Si,"Spin coating - annealing
",200.0,,,Nitrogen,p,-5.27,-3.9,0.23,0.2,,1000000,,,,,0.23,
29-DPP-TVT,162,234,2015,10.1039/c5tc02565f,Journal of Materials Chemistry C,CCCCCCCCCCCCC(CCCCCCCCCC)CCCCCCN1C(=O)C2=C(c3ccc(-c4ccc(/C=C/c5cccs5)s4)s3)N(CCCCCCC(CCCCCCCCCC)CCCCCCCCCCCC)C(=O)C2=C1c1cccs1,519.0,2.67,,25.21,BG/TC,50.0,1000.0,20.0,OTS-modified SiO2,300.0,,Au,Si,"Spin coating - annealing
",200.0,,,Nitrogen,p,-5.25,-3.97,5.24,3.21,,1000000,,,,,5.24,
30-DPP-TVT,163,235,2015,10.1039/c5tc02565f,Journal of Materials Chemistry C,CCCCCCCCCCCCC(CCCCCCCCCC)CCCCCCCN1C(=O)C2=C(c3ccc(-c4ccc(/C=C/c5cccs5)s4)s3)N(CCCCCCCC(CCCCCCCCCC)CCCCCCCCCCCC)C(=O)C2=C1c1cccs1,44.0,1.26,,31.07,BG/TC,50.0,1000.0,20.0,OTS-modified SiO2,300.0,,Au,Si,"Spin coating - annealing
",200.0,,,Nitrogen,p,-5.27,-4.0,0.77,0.57,,100000,,,,,0.77,
31-DPP-TVT,164,236,2015,10.1039/c5tc02565f,Journal of Materials Chemistry C,CCCCCCCCCCCCC(CCCCCCCCCC)CCCCCCCCN1C(=O)C2=C(c3ccc(-c4ccc(/C=C/c5cccs5)s4)s3)N(CCCCCCCCC(CCCCCCCCCC)CCCCCCCCCCCC)C(=O)C2=C1c1cccs1,179.0,3.22,,30.02,BG/TC,50.0,1000.0,20.0,OTS-modified SiO2,300.0,,Au,Si,"Spin coating - annealing
",200.0,,,Nitrogen,p,-5.26,-3.94,3.6,3.18,,100000,,,,,3.6,
32-DPP-TVT,165,237,2015,10.1039/c5tc02565f,Journal of Materials Chemistry C,CCCCCCCCCCCCC(CCCCCCCCCC)CCCCCCCCCN1C(=O)C2=C(c3ccc(-c4ccc(/C=C/c5cccs5)s4)s3)N(CCCCCCCCCC(CCCCCCCCCC)CCCCCCCCCCCC)C(=O)C2=C1c1cccs1,242.0,2.39,,28.65,BG/TC,50.0,1000.0,20.0,OTS-modified SiO2,300.0,,Au,Si,"Spin coating - annealing
",200.0,chloroform,,Nitrogen,p,-5.27,-3.97,3.27,3.1,,1000000,,,,,3.27,
PTBI-1,166,238,2018,10.1021/acs.macromol.8b01946,Macromolecules,CCCCCCCCCCCCN1C(=O)/C(=C2/C(=O)N(CCCC(CCCCCCCCCC)CCCCCCCCCC)c3ccccc32)c2sc(-c3cc4c(s3)/C(=C3\C(=O)N(CCCC(CCCCCCCCCC)CCCCCCCCCC)c5cc(-c6ccc(-c7cccs7)s6)ccc53)C(=O)N4CCCCCCCCCCCC)cc21,9.8,1.5,3.52,24.6,BG/BC,30.0,1000.0,33.3,OTS-modified SiO2,300.0,11.0,Au,Si,"Spin coating - annealing
",120.0,o-DCB,4000.0,Ambient,p,-5.42,-4.01,0.53,0.4,-8.0,10000,,,,,0.53,
PTBI-2,167,239,2018,10.1021/acs.macromol.8b01946,Macromolecules,CCCCCCCCCCCCN1C(=O)/C(=C2/C(=O)N(CCCC(CCCCCCCCCC)CCCCCCCCCC)c3cc(-c4cc5c(s4)/C(=C4\C(=O)N(CCCCCCCCCCCC)c6cc(-c7ccc(-c8cccs8)s7)ccc64)C(=O)N5CCCC(CCCCCCCCCC)CCCCCCCCCC)sc32)c2ccccc21,8.6,1.4,3.51,24.6,BG/BC,30.0,1000.0,33.3,OTS-modified SiO2,300.0,11.0,Au,Si,"Spin coating - annealing
",120.0,o-DCB,4000.0,Ambient,p,-5.43,-4.01,2.22,1.37,-5.0,10000,,,,,2.22,
P(NDIO-EH),168,240,2018,10.1021/acsami.8b01196,ACS Applied Materials & Interfaces,C#Cc1cc(CC(CC)CCCC)c(C#Cc2cc3c4c(ccc5c4c2C(=O)N(CCCCCCCC)C5=O)C(=O)N(CCCCCCCC)C3=O)cc1CC(CC)CCCC,7.5,1.56,4.19,19.04,TG/BC,30.0,1000.0,33.3,CYTOP,900.0,,Au/Al,Al,"Spin coating - annealing
",120.0,chloroform,,Nitrogen,n,-5.8,-3.8,,,,,0.0011,,42.8,2300,0.0011,
P(NDIOD-EH),169,241,2018,10.1021/acsami.8b01196,ACS Applied Materials & Interfaces,C#Cc1cc(CC(CC)CCCC)c(C#Cc2cc3c4c(ccc5c4c2C(=O)N(CC(CCCCCCCC)CCCCCCCCCC)C5=O)C(=O)N(CC(CCCCCCCC)CCCCCCCCCC)C3=O)cc1CC(CC)CCCC,56.7,2.56,4.05,22.44,TG/BC,30.0,1000.0,33.3,CYTOP,900.0,,Au/Al,Al,"Spin coating - annealing
",120.0,chlorobenzene,,Nitrogen,n,-6.1,-4.1,,,,,0.0092,,31.3,38000,0.0092,
P(NDIOD-HO),170,242,2018,10.1021/acsami.8b01196,ACS Applied Materials & Interfaces,C#Cc1cc(OCCCCCCCCCCCCCCCC)c(C#Cc2cc3c4c(ccc5c4c2C(=O)N(CC(CCCCCCCC)CCCCCCCCCC)C5=O)C(=O)N(CC(CCCCCCCC)CCCCCCCCCC)C3=O)cc1OCCCCCCCCCCCCCCCC,117.0,1.84,3.81,29.92,TG/BC,30.0,1000.0,33.3,CYTOP,900.0,,Au/Al,Al,"Spin coating - annealing
",120.0,chlorobenzene,,Nitrogen,n,-5.7,-4.0,,,,,0.016,,30.7,41000,0.016,
P(OD-DPPBT),171,243,2018,10.1021/acsami.8b13292,ACS Applied Materials & Interfaces,CCCCCCCCCCC(CCCCCCCC)CN1C(=O)C2=C(c3ccc(-c4ccc(-c5cccs5)s4)s3)N(CC(CCCCCCCC)CCCCCCCCCC)C(=O)C2=C1c1cccs1,77.4,1.76,3.86,20.6,TG/BC,100.0,1500.0,15.0,SiO2,,,,,"Spin coating - annealing
",250.0,chloroform,,,p,-5.31,-4.02,0.67,0.62,2.2,200000,,,,,0.67,
P(ODE3-DPPBT),172,244,2018,10.1021/acsami.8b13292,ACS Applied Materials & Interfaces,CCCCCCCCCCC(CCCCCCCC)COC(=O)CCCN1C(=O)C2=C(c3ccc(-c4ccc(-c5cccs5)s4)s3)N(CCCC(=O)OCC(CCCCCCCC)CCCCCCCCCC)C(=O)C2=C1c1cccs1,162.6,2.4,3.85,23.3,TG/BC,100.0,1500.0,15.0,SiO2,,,,,"Spin coating - annealing
",250.0,chloroform,,,p,-5.29,-3.92,0.9,0.84,7.9,400000,,,,,0.9,
P(ODE5-DPPBT),173,245,2018,10.1021/acsami.8b13292,ACS Applied Materials & Interfaces,CCCCCCCCCCC(CCCCCCCC)COC(=O)CCCCCN1C(=O)C2=C(c3ccc(-c4ccc(-c5cccs5)s4)s3)N(CCCCCC(=O)OCC(CCCCCCCC)CCCCCCCCCC)C(=O)C2=C1c1cccs1,196.0,2.69,3.63,27.5,TG/BC,100.0,1500.0,15.0,SiO2,,,,,"Spin coating - annealing
",250.0,chloroform,,,p,-5.09,-3.72,1.68,1.56,0.1,>10000000,,,,,1.68,
P(DD-DPPBT),174,246,2018,10.1021/acsami.8b13292,ACS Applied Materials & Interfaces,CCCCCCCCCCCCC(CCCCCCCCCC)CN1C(=O)C2=C(c3ccc(-c4ccc(-c5cccs5)s4)s3)N(CC(CCCCCCCCCC)CCCCCCCCCCCC)C(=O)C2=C1c1cccs1,192.8,3.43,3.62,30.1,TG/BC,100.0,1500.0,15.0,SiO2,,,,,"Spin coating - annealing
",250.0,chloroform,,,p,-5.05,-3.75,1.65,1.52,-4.4,10000,,,,,1.65,
P(DDE3-DPPBT),175,247,2018,10.1021/acsami.8b13292,ACS Applied Materials & Interfaces,CCCCCCCCCCCCC(CCCCCCCCCC)COC(=O)CCCN1C(=O)C2=C(c3ccc(-c4ccc(-c5cccs5)s4)s3)N(CCCC(=O)OCC(CCCCCCCCCC)CCCCCCCCCCCC)C(=O)C2=C1c1cccs1,173.2,2.7,3.62,30.3,TG/BC,100.0,1500.0,15.0,SiO2,,,,,"Spin coating - annealing
",250.0,chloroform,,,p,-5.11,-3.74,1.78,1.55,1.8,100000,,,,,1.78,
P(DDE5-DPPBT),176,248,2018,10.1021/acsami.8b13292,ACS Applied Materials & Interfaces,CCCCCCCCCCCCC(CCCCCCCCCC)COC(=O)CCCCCN1C(=O)C2=C(c3ccc(-c4ccc(-c5cccs5)s4)s3)N(CCCCCC(=O)OCC(CCCCCCCCCC)CCCCCCCCCCCC)C(=O)C2=C1c1cccs1,177.7,2.36,3.62,31.4,TG/BC,100.0,1500.0,15.0,SiO2,,,,,"Spin coating - annealing
",250.0,chloroform,,,p,-5.04,-3.69,2.3,2.0,1.7,200000,,,,,2.3,
PDPP3T,177,249,2017,10.1002/advs.201700048,Advanced Science,CCCCCCCCCCC(CCCCCCCC)CN1C(=O)C2=C(c3ccc(-c4cccs4)s3)N(CC(CCCCCCCC)CCCCCCCCCC)C(=O)C2=C1c1cccs1,30.9,2.2,3.73,,BG/BC,,,,OTS-modified SiO2,300.0,,Au,Si,"Spin coating - annealing
",100.0,o-DCB,2000.0,Ambient,p,-5.41,-3.46,1.48,0.9,-14.5,1000-10000,,,,,1.48,The authors mention a channel length of 5or 10 microns
PDPP3T-1,178,250,2017,10.1002/advs.201700048,Advanced Science,CCCCCCCCCCC(CCCCCCCC)CN1C(=O)C2=C(c3cccs3)N(CCOCCOCCOC)C(=O)C2=C1c1ccc(-c2cccs2)s1,17.6,3.0,3.61,17.9,BG/BC,,,,OTS-modified SiO2,300.0,,Au,Si,"Spin coating - annealing
",100.0,o-DCB,2000.0,Ambient,p,-5.33,-3.63,2.6,2.0,-3.5,10000-100000,,,,,2.6,
PNDI-OR,179,251,2015,10.1039/c4cc08381d,Chemical Communications,CCCCCCCCOCCOCCOCCOCCN1C(=O)c2ccc3c4c(c(-c5ccc(/C=C/c6cccs6)s5)cc(c24)C1=O)C(=O)N(CCOCCOCCOCCOCCCCCCCC)C3=O,16.5,2.74,4.0,26.3,BG/TC,150.0,1500.0,10.0,OTS-modified SiO2,300.0,,Au,Si,"Spin coating - annealing
",250.0,chloroform,2000.0,Nitrogen,p,-5.28,-4.05,0.091,0.088,9.7,100000,,,,,0.091,
PNDI-RO,180,252,2015,10.1039/c4cc08381d,Chemical Communications,COCCOCCOCCOCCCCCCCCN1C(=O)c2ccc3c4c(c(-c5ccc(/C=C/c6cccs6)s5)cc(c24)C1=O)C(=O)N(CCCCCCCCOCCOCCOCCOC)C3=O,24.3,2.89,3.9,28.1,BG/TC,150.0,1500.0,10.0,OTS-modified SiO2,300.0,,Au,Si,"Spin coating - annealing
",250.0,chloroform,2000.0,Nitrogen,p,-5.3,-4.01,0.43,0.32,12.7,10000000,,,,,0.43,
61-P1,115,253,2015,10.1039/c5sc00843c,Chemical Science,CCCCCCCCCCC(CCCCCCCC)CN1C(=O)C2=C(c3ccc(-c4ccc(-c5cccs5)s4)s3)N(CC(CCCCCCCC)CCCCCCCCCC)C(=O)C2=C1c1cccs1,21.4,2.03,3.8,19.1,BG/BC,30.0,1000.0,33.3,SiO2,200.0,17.0,Au,Si,"Spin coating - annealing
",150.0,TCE/o-DCB,,Ambient,p,-5.3,-4.1,2.1,1.6,-6.0,1000000,,,,,2.1,
61-P2a,116,254,2015,10.1039/c5sc00843c,Chemical Science,CCCCCCCCCCC(CCCCCCCC)CN1C(=O)C2=C(c3ccc(-c4ccc(-c5cccs5)s4)s3)N(CC(CCCCCCCC)CCCCCCCCCC)C(=O)C2=C1c1cccs1,47.0,2.9,3.8,19.1,BG/BC,30.0,1000.0,33.3,SiO2,200.0,17.0,Au,Si,"Spin coating - annealing
",150.0,TCE/o-DCB,,Ambient,p,-5.3,-4.0,2.1,1.58,-10.0,10000,,,,,2.1,
61-P2b,117,255,2015,10.1039/c5sc00843c,Chemical Science,CCCCCCCCCCCCC(CCCCCCCCCC)CN1C(=O)C2=C(c3ccc(-c4ccc(-c5cccs5)s4)s3)N(CC(CCCCCCCCCC)CCCCCCCCCCCC)C(=O)C2=C1c1cccs1,54.9,3.12,3.9,21.3,BG/BC,30.0,1000.0,33.3,SiO2,300.0,11.0,Au,Si,"Spin coating - annealing
",150.0,TCE/o-DCB,,Ambient,p,-5.3,-4.0,3.37,2.65,18.0,10000,,,,,3.37,
61-P3,118,256,2015,10.1039/c5sc00843c,Chemical Science,CCCCCCCCCCC(CCCCCCCC)CN1C(=O)C2=C(c3ccc(-c4ccc(-c5cccs5)s4)s3)N(CC(CCCCCCCC)CCCCCCCCCC)C(=O)C2=C1c1cccs1,38.3,2.16,3.9,19.1,BG/BC,30.0,1000.0,33.3,SiO2,300.0,11.0,Au,Si,"Spin coating - annealing
",150.0,TCE/o-DCB,,Ambient,p,-5.3,-4.0,1.74,1.62,17.0,10000,,,,,1.74,
61-P4b,119,257,2015,10.1039/c5sc00843c,Chemical Science,CCCCCCCCCCCCC(CCCCCCCCCC)CN1C(=O)C2=C(c3ccc(-c4cccs4)s3)N(CC(CCCCCCCCCC)CCCCCCCCCCCC)C(=O)C2=C1c1ccc(-c2cccs2)s1,23.8,2.51,3.9,21.5,BG/BC,30.0,1000.0,33.3,SiO2,300.0,11.0,Au,Si,"Spin coating - annealing
",150.0,TCE/o-DCB,,Ambient,p,-5.3,-3.9,0.94,0.9,-8.0,1000000,,,,,0.94,
H-PTIIG-HD-NP,124,258,2017,10.1021/acsami.7b07856,ACS Applied Materials & Interfaces,CCCCCCCCC(CCCCCC)CN1C(=O)/C(=C2/C(=O)N(CC(CCCCCC)CCCCCCCC)c3cc(-c4ccc5ccccc5c4)sc32)c2sccc21,61.3,2.11,3.7,21.4,TG/BC,20.0,1000.0,50.0,PMMA,500.0,,Ni/Au,Al,"Spin coating - annealing
",300.0,TCB,,Nitrogen,p,-5.32,-3.9,1.64,1.17,-62.1,588-1357,0.0189,0.01611,71.4,,1.64,
H-PTIIGOD-Np,125,259,2017,10.1021/acsami.7b07856,ACS Applied Materials & Interfaces,CCCCCCCCCCC(CCCCCCCC)CN1C(=O)/C(=C2/C(=O)N(CC(CCCCCCCC)CCCCCCCCCC)c3cc(-c4ccc5ccccc5c4)sc32)c2sccc21,63.8,3.19,3.7,24.5,TG/BC,20.0,1000.0,50.0,PMMA,500.0,,Ni/Au,Al,"Spin coating - annealing
",300.0,TCB,,Nitrogen,p,-5.36,-3.91,0.606,0.346,-59.3,347-520,0.0149,0.01356,76.0,,0.606,
H-PTIIGDT-Np,126,260,2017,10.1021/acsami.7b07856,ACS Applied Materials & Interfaces,CCCCCCCCCCCCC(CCCCCCCCCC)CN1C(=O)/C(=C2/C(=O)N(CC(CCCCCCCCCC)CCCCCCCCCCCC)c3cc(-c4ccc5ccccc5c4)sc32)c2sccc21,108.7,3.79,3.7,27.7,TG/BC,20.0,1000.0,50.0,PMMA,500.0,,Ni/Au,Al,"Spin coating - annealing
",300.0,TCB,,Nitrogen,p,-5.35,-3.91,0.108,0.0748,-52.0,49-92,0.0163,0.0114,63.5,,0.108,
P(OD-DPPBT),171,261,2018,10.1021/acsami.8b13292,ACS Applied Materials & Interfaces,CCCCCCCCCCC(CCCCCCCC)CN1C(=O)C2=C(c3ccc(-c4ccc(-c5cccs5)s4)s3)N(CC(CCCCCCCC)CCCCCCCCCC)C(=O)C2=C1c1cccs1,77.4,1.76,3.86,20.6,TG/BC,100.0,1500.0,15.0,SiO2,,,,,"Spin coating - annealing
",150.0,chloroform,,,p,-5.31,-4.02,0.61,0.57,-6.2,200000,,,,,0.61,
P(ODE3-DPPBT),172,262,2018,10.1021/acsami.8b13292,ACS Applied Materials & Interfaces,CCCCCCCCCCC(CCCCCCCC)COC(=O)CCCN1C(=O)C2=C(c3ccc(-c4ccc(-c5cccs5)s4)s3)N(CCCC(=O)OCC(CCCCCCCC)CCCCCCCCCC)C(=O)C2=C1c1cccs1,162.6,2.4,3.85,23.3,TG/BC,100.0,1500.0,15.0,SiO2,,,,,"Spin coating - annealing
",150.0,chloroform,,,p,-5.29,-3.92,0.65,0.6,8.7,200000,,,,,0.65,
P(ODE5-DPPBT),173,263,2018,10.1021/acsami.8b13292,ACS Applied Materials & Interfaces,CCCCCCCCCCC(CCCCCCCC)COC(=O)CCCCCN1C(=O)C2=C(c3ccc(-c4ccc(-c5cccs5)s4)s3)N(CCCCCC(=O)OCC(CCCCCCCC)CCCCCCCCCC)C(=O)C2=C1c1cccs1,196.0,2.69,3.63,27.5,TG/BC,100.0,1500.0,15.0,SiO2,,,,,"Spin coating - annealing
",150.0,chloroform,,,p,-5.09,-3.72,0.58,0.55,0.1,>10000000,,,,,0.58,
P(DD-DPPBT),174,264,2018,10.1021/acsami.8b13292,ACS Applied Materials & Interfaces,CCCCCCCCCCCCC(CCCCCCCCCC)CN1C(=O)C2=C(c3ccc(-c4ccc(-c5cccs5)s4)s3)N(CC(CCCCCCCCCC)CCCCCCCCCCCC)C(=O)C2=C1c1cccs1,192.8,3.43,3.62,30.1,TG/BC,100.0,1500.0,15.0,SiO2,,,,,"Spin coating - annealing
",150.0,chloroform,,,p,-5.05,-3.75,1.52,1.42,-3.0,10000,,,,,1.52,
P(DDE3-DPPBT),175,265,2018,10.1021/acsami.8b13292,ACS Applied Materials & Interfaces,CCCCCCCCCCCCC(CCCCCCCCCC)COC(=O)CCCN1C(=O)C2=C(c3ccc(-c4ccc(-c5cccs5)s4)s3)N(CCCC(=O)OCC(CCCCCCCCCC)CCCCCCCCCCCC)C(=O)C2=C1c1cccs1,173.2,2.7,3.62,30.3,TG/BC,100.0,1500.0,15.0,SiO2,,,,,"Spin coating - annealing
",150.0,chloroform,,,p,-5.11,-3.74,2.51,2.3,-0.8,100000,,,,,2.51,
P(DDE5-DPPBT),176,266,2018,10.1021/acsami.8b13292,ACS Applied Materials & Interfaces,CCCCCCCCCCCCC(CCCCCCCCCC)COC(=O)CCCCCN1C(=O)C2=C(c3ccc(-c4ccc(-c5cccs5)s4)s3)N(CCCCCC(=O)OCC(CCCCCCCCCC)CCCCCCCCCCCC)C(=O)C2=C1c1cccs1,177.7,2.36,3.62,31.4,TG/BC,100.0,1500.0,15.0,SiO2,,,,,"Spin coating - annealing
",150.0,chloroform,,,p,-5.04,-3.69,1.53,1.36,-4.2,>100000,,,,,1.53,
P(OD-DPPBT),171,267,2018,10.1021/acsami.8b13292,ACS Applied Materials & Interfaces,CCCCCCCCCCC(CCCCCCCC)CN1C(=O)C2=C(c3ccc(-c4ccc(-c5cccs5)s4)s3)N(CC(CCCCCCCC)CCCCCCCCCC)C(=O)C2=C1c1cccs1,77.4,1.76,3.86,20.6,TG/BC,100.0,1500.0,15.0,SiO2,,,,,Spin coating,,chloroform,,,p,-5.31,-4.02,0.31,0.28,-1.5,>1000000,,,,,0.31,
P(ODE3-DPPBT),172,268,2018,10.1021/acsami.8b13292,ACS Applied Materials & Interfaces,CCCCCCCCCCC(CCCCCCCC)COC(=O)CCCN1C(=O)C2=C(c3ccc(-c4ccc(-c5cccs5)s4)s3)N(CCCC(=O)OCC(CCCCCCCC)CCCCCCCCCC)C(=O)C2=C1c1cccs1,162.6,2.4,3.85,23.3,TG/BC,100.0,1500.0,15.0,SiO2,,,,,Spin coating,,chloroform,,,p,-5.29,-3.92,0.4,0.35,5.1,>100000,,,,,0.4,
P(ODE5-DPPBT),173,269,2018,10.1021/acsami.8b13292,ACS Applied Materials & Interfaces,CCCCCCCCCCC(CCCCCCCC)COC(=O)CCCCCN1C(=O)C2=C(c3ccc(-c4ccc(-c5cccs5)s4)s3)N(CCCCCC(=O)OCC(CCCCCCCC)CCCCCCCCCC)C(=O)C2=C1c1cccs1,196.0,2.69,3.63,27.5,TG/BC,100.0,1500.0,15.0,SiO2,,,,,Spin coating,,chloroform,,,p,-5.09,-3.72,0.55,0.5,0.5,2000000,,,,,0.55,
P(DD-DPPBT),174,270,2018,10.1021/acsami.8b13292,ACS Applied Materials & Interfaces,CCCCCCCCCCCCC(CCCCCCCCCC)CN1C(=O)C2=C(c3ccc(-c4ccc(-c5cccs5)s4)s3)N(CC(CCCCCCCCCC)CCCCCCCCCCCC)C(=O)C2=C1c1cccs1,192.8,3.43,3.62,30.1,TG/BC,100.0,1500.0,15.0,SiO2,,,,,Spin coating,,chloroform,,,p,-5.05,-3.75,0.85,0.8,-0.4,20000,,,,,0.85,
P(DDE3-DPPBT),175,271,2018,10.1021/acsami.8b13292,ACS Applied Materials & Interfaces,CCCCCCCCCCCCC(CCCCCCCCCC)COC(=O)CCCN1C(=O)C2=C(c3ccc(-c4ccc(-c5cccs5)s4)s3)N(CCCC(=O)OCC(CCCCCCCCCC)CCCCCCCCCCCC)C(=O)C2=C1c1cccs1,173.2,2.7,3.62,30.3,TG/BC,100.0,1500.0,15.0,SiO2,,,,,Spin coating,,chloroform,,,p,-5.11,-3.74,1.15,1.1,1.8,100000,,,,,1.15,
P(DDE5-DPPBT),176,272,2018,10.1021/acsami.8b13292,ACS Applied Materials & Interfaces,CCCCCCCCCCCCC(CCCCCCCCCC)COC(=O)CCCCCN1C(=O)C2=C(c3ccc(-c4ccc(-c5cccs5)s4)s3)N(CCCCCC(=O)OCC(CCCCCCCCCC)CCCCCCCCCCCC)C(=O)C2=C1c1cccs1,177.7,2.36,3.62,31.4,TG/BC,100.0,1500.0,15.0,SiO2,,,,,Spin coating,,chloroform,,,p,-5.04,-3.69,1.3,1.15,2.6,10000,,,,,1.3,
BDPPV,301,273,2013,10.1021/ja403624a,Journal of American Chemical Society,C=Cc1ccc2c(c1)N(CCCC(CCCCCCCCCCCCCCCCCC)CCCCCCCCCCCCCCCCCC)C(=O)/C2=C1/C(=O)Oc2cc3c(cc21)OC(=O)/C3=C1/C(=O)N(CCCC(CCCCCCCCCCCCCCCCCC)CCCCCCCCCCCCCCCCCC)c2ccccc21,37.6,2.38,3.55,32.3,TG/BC,10.0,200.0,20.0,CYTOP,500.0,3.7,Au/Ti,Al,Spin coating - annealing,200.0,oDCB,1500.0,Ambient,n,-6.12,-4.1,,,,,1.1,0.84,5.0,,1.1,"
"
FBDPPV-1,302,274,2014,10.1021/ja412533d,Journal of American Chemical Society,C=Cc1ccc2c(c1F)N(CCCC(CCCCCCCCCCCCCCCCCC)CCCCCCCCCCCCCCCCCC)C(=O)/C2=C1/C(=O)Oc2cc3c(cc21)OC(=O)/C3=C1/C(=O)N(CCCC(CCCCCCCCCCCCCCCCCC)CCCCCCCCCCCCCCCCCC)c2c(F)cccc21,66.3,1.94,3.42,32.9,TG/BC,5.0,200.0,40.0,CYTOP,500.0,3.7,Au/Ti,Al,Spin coating - annealing,180.0,oDCB,1500.0,Ambient,n,-6.19,-4.26,,,,,1.7,0.81,18.0,100000-1000000,1.7,"
"
FBDPPV-2,303,275,2014,10.1021/ja412533d,Journal of American Chemical Society,C=Cc1cc2c(cc1F)/C(=C1\C(=O)Oc3cc4c(cc31)OC(=O)/C4=C1/C(=O)N(CCCC(CCCCCCCCCCCCCCCCCC)CCCCCCCCCCCCCCCCCC)c3ccc(F)cc31)C(=O)N2CCCC(CCCCCCCCCCCCCCCCCC)CCCCCCCCCCCCCCCCCC,53.8,3.06,3.42,32.7,TG/BC,5.0,200.0,40.0,CYTOP,500.0,3.7,Au/Ti,Al,Spin coating - annealing,180.0,oDCB,1500.0,Ambient,n,-6.22,-4.3,,,,,1.39,0.62,1.0,10000-100000,1.39,"
"
F4BDOPV-2T,304,276,2016,10.1002/adma.201600541,Advanced Materials,CCCCCCCCCCCCCCCCCCC(CCCCCCCCCCCCCCCCCC)CCCN1C(=O)/C(=C2/C(=O)Oc3cc4c(cc32)OC(=O)/C4=C2/C(=O)N(CCCC(CCCCCCCCCCCCCCCCCC)CCCCCCCCCCCCCCCCCC)c3c2cc(F)c(-c2ccc(-c4cccs4)s2)c3F)c2cc(F)cc(F)c21,38.0,2.74,3.52,28.4,TG/BC,100.0,2000.0,20.0,CYTOP,500.0,3.7,Au/Ti,Al,Spin coating ,,oDCB,500.0,Ambient,n,-5.85,-4.54,,,,,7.2,4.1,-10.0,1000-10000,7.2,"High spin-coating speed devices were also being reported
"
F4BDOPV-2T,304,277,2016,10.1002/adma.201600541,Advanced Materials,CCCCCCCCCCCCCCCCCCC(CCCCCCCCCCCCCCCCCC)CCCN1C(=O)/C(=C2/C(=O)Oc3cc4c(cc32)OC(=O)/C4=C2/C(=O)N(CCCC(CCCCCCCCCCCCCCCCCC)CCCCCCCCCCCCCCCCCC)c3c2cc(F)c(-c2ccc(-c4cccs4)s2)c3F)c2cc(F)cc(F)c21,38.0,2.74,3.52,28.4,TG/BC,100.0,2000.0,20.0,CYTOP,500.0,3.7,Au/Ti,Al,Spin coating - annealing,160.0,oDCB,500.0,Ambient,n,-5.85,-4.54,,,,,14.9,9.0,-17.0,1000-10000,14.9,"
"
F4BDOPV-2T,304,278,2016,10.1002/adma.201600541,Advanced Materials,CCCCCCCCCCCCCCCCCCC(CCCCCCCCCCCCCCCCCC)CCCN1C(=O)/C(=C2/C(=O)Oc3cc4c(cc32)OC(=O)/C4=C2/C(=O)N(CCCC(CCCCCCCCCCCCCCCCCC)CCCCCCCCCCCCCCCCCC)c3c2cc(F)c(-c2ccc(-c4cccs4)s2)c3F)c2cc(F)cc(F)c21,38.0,2.74,3.52,28.4,TG/BC,100.0,2000.0,20.0,CYTOP,500.0,3.7,Au/Ti,Al,Spin coating - annealing,180.0,oDCB,500.0,Ambient,n,-5.85,-4.54,,,,,12.5,7.8,-19.0,1000-10000,12.5,"
"
F4BDOPV-2T,304,279,2016,10.1002/adma.201600541,Advanced Materials,CCCCCCCCCCCCCCCCCCC(CCCCCCCCCCCCCCCCCC)CCCN1C(=O)/C(=C2/C(=O)Oc3cc4c(cc32)OC(=O)/C4=C2/C(=O)N(CCCC(CCCCCCCCCCCCCCCCCC)CCCCCCCCCCCCCCCCCC)c3c2cc(F)c(-c2ccc(-c4cccs4)s2)c3F)c2cc(F)cc(F)c21,38.0,2.74,3.52,28.4,TG/BC,100.0,2000.0,20.0,CYTOP,500.0,3.7,Au/Ti,Al,Spin coating - annealing,200.0,oDCB,500.0,Ambient,n,-5.85,-4.54,,,,,10.3,6.5,-22.0,1000-10000,10.3,"
"
F4BDOPV-2T,304,280,2016,10.1002/adma.201600541,Advanced Materials,CCCCCCCCCCCCCCCCCCC(CCCCCCCCCCCCCCCCCC)CCCN1C(=O)/C(=C2/C(=O)Oc3cc4c(cc32)OC(=O)/C4=C2/C(=O)N(CCCC(CCCCCCCCCCCCCCCCCC)CCCCCCCCCCCCCCCCCC)c3c2cc(F)c(-c2ccc(-c4cccs4)s2)c3F)c2cc(F)cc(F)c21,38.0,2.74,3.52,28.4,TG/BC,100.0,2000.0,20.0,CYTOP,500.0,3.7,Au/Ti,Al,Spin coating - annealing,220.0,oDCB,500.0,Ambient,n,-5.85,-4.54,,,,,8.1,4.7,-25.0,1000-10000,8.1,"
"
F4BDOPV-2T,304,281,2016,10.1002/adma.201600541,Advanced Materials,CCCCCCCCCCCCCCCCCCC(CCCCCCCCCCCCCCCCCC)CCCN1C(=O)/C(=C2/C(=O)Oc3cc4c(cc32)OC(=O)/C4=C2/C(=O)N(CCCC(CCCCCCCCCCCCCCCCCC)CCCCCCCCCCCCCCCCCC)c3c2cc(F)c(-c2ccc(-c4cccs4)s2)c3F)c2cc(F)cc(F)c21,38.0,2.74,3.52,28.4,TG/BC,100.0,2000.0,20.0,CYTOP,500.0,3.7,Au/Ti,Al,Spin coating - annealing,240.0,oDCB,500.0,Ambient,n,-5.85,-4.54,,,,,5.6,3.2,-27.0,1000-10000,5.6,"
"
F4BDOPV-2T,304,282,2016,10.1002/adma.201600541,Advanced Materials,CCCCCCCCCCCCCCCCCCC(CCCCCCCCCCCCCCCCCC)CCCN1C(=O)/C(=C2/C(=O)Oc3cc4c(cc32)OC(=O)/C4=C2/C(=O)N(CCCC(CCCCCCCCCCCCCCCCCC)CCCCCCCCCCCCCCCCCC)c3c2cc(F)c(-c2ccc(-c4cccs4)s2)c3F)c2cc(F)cc(F)c21,38.0,2.74,3.52,28.4,TG/BC,100.0,2000.0,20.0,CYTOP,500.0,3.7,Au/Ti,Al,Spin coating - annealing,260.0,oDCB,500.0,Ambient,n,-5.85,-4.54,,,,,3.8,2.1,-30.0,1000-10000,3.8,"
"
F4BDOPV-2Se,305,283,2016,10.1002/adma.201600541,Advanced Materials,CCCCCCCCCCCCCCCCCCC(CCCCCCCCCCCCCCCCCC)CCCN1C(=O)/C(=C2/C(=O)Oc3cc4c(cc32)OC(=O)/C4=C2/C(=O)N(CCCC(CCCCCCCCCCCCCCCCCC)CCCCCCCCCCCCCCCCCC)c3c2cc(F)c(-c2ccc(-c4ccc[se]4)[se]2)c3F)c2cc(F)cc(F)c21,23.8,2.87,3.55,28.6,TG/BC,100.0,2000.0,20.0,CYTOP,500.0,3.7,Au/Ti,Al,Spin coating - annealing,160.0,oDCB,500.0,Ambient,n,-5.83,-4.54,,,,,6.1,3.2,3.0,1000-10000,6.1,"
"
NBDOPV,306,284,2015,10.1039/c5cc02026c,Chemical Communications,CCCCCCCCCCCCN1C(=O)/C(=C2/C(=O)N(CCCC(CCCCCCCCCC)CCCCCCCCCC)c3ccccc32)c2cc3c(cc21)/C(=C1\C(=O)N(CCCC(CCCCCCCCCC)CCCCCCCCCC)c2cc(-c4ccc(/C=C/c5cccs5)s4)ccc21)C(=O)N3CCCCCCCCCCCC,37.6,2.38,,34.5,BG/TC,2.4,60.0,25.0,OTS-treated SiO2,300.0,11.0,Au,n++-Si,Spin coating - annealing,200.0,TCE,,Ambient,p,-5.32,-4.05,1.92,,,,,,,,1.92,"
"
PIBDTBT-40,307,285,2016,10.1016/j.orgel.2016.05.003,Organic Electronics,CCCCCCCCCCCCCCCCCCC(CCCCCCCCCCCCCCCCCC)CCCN1C(=O)/C(=C2/C(=O)Sc3cc4c(cc32)SC(=O)/C4=C2/C(=O)N(CCCC(CCCCCCCCCCCCCCCCCC)CCCCCCCCCCCCCCCCCC)c3cc(-c4ccc(-c5cccs5)s4)ccc32)c2ccccc21,21.0,2.3,3.9,29.2,BG/BC,30.0,1000.0,33.0,DDTS-treated SiO2,300.0,,Au,n++-Si,Spin coating - annealing,100.0,Chloroform,3000.0,Nitrogen,ambipolar,-5.6,-4.06,0.051,0.039,,,0.087,0.06,,,0.087,"
"
PIBDTBT-40,307,286,2016,10.1016/j.orgel.2016.05.003,Organic Electronics,CCCCCCCCCCCCCCCCCCC(CCCCCCCCCCCCCCCCCC)CCCN1C(=O)/C(=C2/C(=O)Sc3cc4c(cc32)SC(=O)/C4=C2/C(=O)N(CCCC(CCCCCCCCCCCCCCCCCC)CCCCCCCCCCCCCCCCCC)c3cc(-c4ccc(-c5cccs5)s4)ccc32)c2ccccc21,21.0,2.3,3.9,29.2,BG/BC,30.0,1000.0,33.0,DDTS-treated SiO2,300.0,,Au,n++-Si,Spin coating - annealing,150.0,Chloroform,3000.0,Nitrogen,ambipolar,-5.6,-4.06,0.1,0.063,,,0.08,0.069,,,0.1,"
"
PIBDTBT-40,307,287,2016,10.1016/j.orgel.2016.05.003,Organic Electronics,CCCCCCCCCCCCCCCCCCC(CCCCCCCCCCCCCCCCCC)CCCN1C(=O)/C(=C2/C(=O)Sc3cc4c(cc32)SC(=O)/C4=C2/C(=O)N(CCCC(CCCCCCCCCCCCCCCCCC)CCCCCCCCCCCCCCCCCC)c3cc(-c4ccc(-c5cccs5)s4)ccc32)c2ccccc21,21.0,2.3,3.9,29.2,BG/BC,30.0,1000.0,33.0,DDTS-treated SiO2,300.0,,Au,n++-Si,Spin coating - annealing,200.0,Chloroform,3000.0,Nitrogen,ambipolar,-5.6,-4.06,0.1,0.071,,,0.14,0.099,,,0.14,"
"
PIBDTBT-40,307,288,2016,10.1016/j.orgel.2016.05.003,Organic Electronics,CCCCCCCCCCCCCCCCCCC(CCCCCCCCCCCCCCCCCC)CCCN1C(=O)/C(=C2/C(=O)Sc3cc4c(cc32)SC(=O)/C4=C2/C(=O)N(CCCC(CCCCCCCCCCCCCCCCCC)CCCCCCCCCCCCCCCCCC)c3cc(-c4ccc(-c5cccs5)s4)ccc32)c2ccccc21,21.0,2.3,3.9,29.2,BG/BC,30.0,1000.0,33.0,DDTS-treated SiO2,300.0,,Au,n++-Si,Spin coating - annealing,250.0,Chloroform,3000.0,Nitrogen,ambipolar,-5.6,-4.06,0.092,0.061,,,0.12,0.095,,,0.12,"
"
PBIBDF-BT,308,289,2015,10.1039/c5py00161g,Polymer Chemistry,CCCCCCCCCCCCc1ccsc1-c1sc(-c2ccc3c(c2)N(CC(CCCCCCCCCC)CCCCCCCCCCCC)C(=O)/C3=C2/C(=O)Sc3cc4c(cc32)SC(=O)/C4=C2/C(=O)N(CC(CCCCCCCCCC)CCCCCCCCCCCC)c3ccccc32)cc1CCCCCCCCCCCC,38.6,1.52,3.55,28.5,BG/TC,100.0,1000.0,10.0,Cytop-treated SiO2,340.0,10.0,Au,Si,Spin coating,,Chloroform,,vacuum,n,-5.55,-4.03,,,,,0.46,0.29,-0.4,10000-100000,0.46,"
"
PBIBDF-BT,308,290,2015,10.1039/c5py00161g,Polymer Chemistry,CCCCCCCCCCCCc1ccsc1-c1sc(-c2ccc3c(c2)N(CC(CCCCCCCCCC)CCCCCCCCCCCC)C(=O)/C3=C2/C(=O)Sc3cc4c(cc32)SC(=O)/C4=C2/C(=O)N(CC(CCCCCCCCCC)CCCCCCCCCCCC)c3ccccc32)cc1CCCCCCCCCCCC,38.6,1.52,3.55,28.5,BG/TC,100.0,1000.0,10.0,Cytop-treated SiO2,340.0,10.0,Au,Si,Spin coating - annealing,180.0,Chloroform,,vacuum,n,-5.55,-4.03,,,,,1.03,0.79,28.7,10000-100000,1.03,"
"
PBTBDF-BT,309,291,2015,10.1039/c5py00161g,Polymer Chemistry,CCCCCCCCCCCCc1ccsc1-c1sc(-c2cc3c(s2)/C(=C2\C(=O)Sc4cc5c(cc42)SC(=O)/C5=C2/C(=O)N(CC(CCCCCCCCCC)CCCCCCCCCCCC)C4C=CSC24)C(=O)N3CC(CCCCCCCCCC)CCCCCCCCCCCC)cc1CCCCCCCCCCCC,10.98,1.86,3.52,26.3,BG/TC,100.0,800.0,8.0,Cytop-treated SiO2,340.0,10.0,Au,Si,Spin coating,,Chloroform,,vacuum,ambipolar,-5.18,-3.94,0.13,0.1,-15.5,100-1000,0.08,0.07,47.0,100-1000,0.13,"
"
PBTBDF-BT,309,292,2015,10.1039/c5py00161g,Polymer Chemistry,CCCCCCCCCCCCc1ccsc1-c1sc(-c2cc3c(s2)/C(=C2\C(=O)Sc4cc5c(cc42)SC(=O)/C5=C2/C(=O)N(CC(CCCCCCCCCC)CCCCCCCCCCCC)C4C=CSC24)C(=O)N3CC(CCCCCCCCCC)CCCCCCCCCCCC)cc1CCCCCCCCCCCC,10.98,1.86,3.52,26.3,BG/TC,100.0,800.0,8.0,Cytop-treated SiO2,340.0,10.0,Au,Si,Spin coating - annealing,150.0,Chloroform,,vacuum,p,-5.18,-3.94,0.34,0.3,-26.4,1000-10000,0.13,0.1,55.6,100-1000,0.34,"
"
PBTBDF-BT,309,293,2015,10.1039/c5py00161g,Polymer Chemistry,CCCCCCCCCCCCc1ccsc1-c1sc(-c2cc3c(s2)/C(=C2\C(=O)Sc4cc5c(cc42)SC(=O)/C5=C2/C(=O)N(CC(CCCCCCCCCC)CCCCCCCCCCCC)C4C=CSC24)C(=O)N3CC(CCCCCCCCCC)CCCCCCCCCCCC)cc1CCCCCCCCCCCC,10.98,1.86,3.52,26.3,BG/TC,100.0,800.0,8.0,Cytop-treated SiO2,340.0,10.0,Au,Si,Spin coating - annealing,180.0,Chloroform,,vacuum,p,-5.18,-3.94,0.45,0.38,-21.3,1000-10000,0.22,0.18,56.9,1000-10000,0.45,"
"
PBIBDF-BT,308,294,2015,10.1039/c5py00161g,Polymer Chemistry,CCCCCCCCCCCCc1ccsc1-c1sc(-c2ccc3c(c2)N(CC(CCCCCCCCCC)CCCCCCCCCCCC)C(=O)/C3=C2/C(=O)Sc3cc4c(cc32)SC(=O)/C4=C2/C(=O)N(CC(CCCCCCCCCC)CCCCCCCCCCCC)c3ccccc32)cc1CCCCCCCCCCCC,38.6,1.52,3.55,28.5,BG/TC,100.0,1000.0,10.0,Cytop-treated SiO2,340.0,10.0,Au,Si,Spin coating,,Chloroform,,Ambient,ambipolar,-5.55,-4.03,0.39,0.27,-15.4,1000-10000,0.28,0.2,1.63,1000-10000,0.39,"
"
PBIBDF-BT,308,295,2015,10.1039/c5py00161g,Polymer Chemistry,CCCCCCCCCCCCc1ccsc1-c1sc(-c2ccc3c(c2)N(CC(CCCCCCCCCC)CCCCCCCCCCCC)C(=O)/C3=C2/C(=O)Sc3cc4c(cc32)SC(=O)/C4=C2/C(=O)N(CC(CCCCCCCCCC)CCCCCCCCCCCC)c3ccccc32)cc1CCCCCCCCCCCC,38.6,1.52,3.55,28.5,BG/TC,100.0,1000.0,10.0,Cytop-treated SiO2,340.0,10.0,Au,Si,Spin coating - annealing,180.0,Chloroform,,Ambient,ambipolar,-5.55,-4.03,0.36,0.23,-23.0,1000-10000,0.6,0.37,37.8,1000-10000,0.36,"
"
PBIBDF-BT,309,296,2015,10.1039/c5py00161g,Polymer Chemistry,CCCCCCCCCCCCc1ccsc1-c1sc(-c2cc3c(s2)/C(=C2\C(=O)Sc4cc5c(cc42)SC(=O)/C5=C2/C(=O)N(CC(CCCCCCCCCC)CCCCCCCCCCCC)C4C=CSC24)C(=O)N3CC(CCCCCCCCCC)CCCCCCCCCCCC)cc1CCCCCCCCCCCC,10.98,1.86,3.52,26.3,BG/TC,100.0,800.0,8.0,Cytop-treated SiO2,340.0,10.0,Au,Si,Spin coating,,Chloroform,,Ambient,p,-5.18,-3.94,0.25,0.21,-19.5,1000-10000,0.03,0.02,76.6,100-1000,0.25,"
"
PBIBDF-BT,309,297,2015,10.1039/c5py00161g,Polymer Chemistry,CCCCCCCCCCCCc1ccsc1-c1sc(-c2cc3c(s2)/C(=C2\C(=O)Sc4cc5c(cc42)SC(=O)/C5=C2/C(=O)N(CC(CCCCCCCCCC)CCCCCCCCCCCC)C4C=CSC24)C(=O)N3CC(CCCCCCCCCC)CCCCCCCCCCCC)cc1CCCCCCCCCCCC,10.98,1.86,3.52,26.3,BG/TC,100.0,800.0,8.0,Cytop-treated SiO2,340.0,10.0,Au,Si,Spin coating - annealing,150.0,Chloroform,,Ambient,p,-5.18,-3.94,0.45,0.36,-14.4,100-1000,0.02,0.01,69.1,100-1000,0.45,"
"
PBIBDF-BT,309,298,2015,10.1039/c5py00161g,Polymer Chemistry,CCCCCCCCCCCCc1ccsc1-c1sc(-c2cc3c(s2)/C(=C2\C(=O)Sc4cc5c(cc42)SC(=O)/C5=C2/C(=O)N(CC(CCCCCCCCCC)CCCCCCCCCCCC)C4C=CSC24)C(=O)N3CC(CCCCCCCCCC)CCCCCCCCCCCC)cc1CCCCCCCCCCCC,10.98,1.86,3.52,26.3,BG/TC,100.0,800.0,8.0,Cytop-treated SiO2,340.0,10.0,Au,Si,Spin coating - annealing,180.0,Chloroform,,Ambient,p,-5.18,-3.94,0.61,0.53,-16.2,100-1000,0.07,0.06,76.2,100-1000,0.61,"
"
PyDI-T,310,299,2021,10.1039/d1tc01729b,Journal of Materials Chemistry C,CCCCCCCCCCC(CCCCCCCC)Cn1c(=O)c2ccc3cc4c(=O)n(CC(CCCCCCCC)CCCCCCCCCC)c(=O)c5cc(-c6cccs6)c6cc(c1=O)c2c3c6c54,44.8,3.38,,23.5,TG/BC,,,,CYTOP,500.0,3.7,Au,Al,Spin coating - annealing,180.0,oDCB,1500.0,Ambient,n,-5.65,-3.85,,,,,0.087,0.057,13.9,10000-100000,0.087,"
"
PyDI-TT,311,300,2021,10.1039/d1tc01729b,Journal of Materials Chemistry C,CCCCCCCCCCC(CCCCCCCC)Cn1c(=O)c2ccc3cc4c(=O)n(CC(CCCCCCCC)CCCCCCCCCC)c(=O)c5cc(-c6ccc(-c7cccs7)s6)c6cc(c1=O)c2c3c6c54,52.4,2.89,3.7,23.5,TG/BC,,,,CYTOP,500.0,3.7,Au,Al,Spin coating - annealing,180.0,oDCB,1500.0,Ambient,n,-5.39,-3.84,,,,,0.335,0.176,12.6,10000-100000,0.335,"
"
TIF-BT,312,301,2017,10.1002/adma.201702523,Advanced Materials,CCCCCCCCCCCCCCCCC1(CCCCCCCCCCCCCCCC)c2cc3c(cc2-c2cc4sccc4cc21)C(CCCCCCCCCCCCCCCC)(CCCCCCCCCCCCCCCC)c1cc2cc(-c4cccc5nsnc45)sc2cc1-3,56.5,1.47,4.05,,BG/TC,20.0,1000.0,50.0,CYTOP,480.0,3.9,Au/Ti,Al,Spin coating - annealing,90.0,oDCB,,Nitrogen,p,-5.7,-3.7,2.8,,0.0,10000000,,,,,2.8,"
"
TIF-FBT,313,302,2017,10.1002/adma.201702523,Advanced Materials,CCCCCCCCCCCCCCCCC1(CCCCCCCCCCCCCCCC)c2cc3c(cc2-c2cc4sccc4cc21)C(CCCCCCCCCCCCCCCC)(CCCCCCCCCCCCCCCC)c1cc2cc(-c4c(F)ccc5nsnc45)sc2cc1-3,55.2,1.5,4.0,,BG/TC,20.0,1000.0,50.0,CYTOP,480.0,3.9,Au/Ti,Al,Spin coating - annealing,90.0,oDCB,,Nitrogen,p,-5.7,-3.7,0.5,,,,,,,,0.5,"
"
TIF-DFBT,314,303,2017,10.1002/adma.201702523,Advanced Materials,CCCCCCCCCCCCCCCCC1(CCCCCCCCCCCCCCCC)c2cc3c(cc2-c2cc4sccc4cc21)C(CCCCCCCCCCCCCCCC)(CCCCCCCCCCCCCCCC)c1cc2cc(-c4c(F)c(F)cc5nsnc45)sc2cc1-3,49.0,1.51,3.95,,BG/TC,20.0,1000.0,50.0,CYTOP,480.0,3.9,Au/Ti,Al,Spin coating - annealing,90.0,oDCB,,Nitrogen,p,-5.8,-3.7,0.2,,,,,,,,0.2,"
"
TIF-TT,315,304,2017,10.1002/adma.201702523,Advanced Materials,CCCCCCCCCCCCCCCCC1(CCCCCCCCCCCCCCCC)c2cc3c(cc2-c2cc4sccc4cc21)C(CCCCCCCCCCCCCCCC)(CCCCCCCCCCCCCCCC)c1cc2cc(-c4cc5sccc5s4)sc2cc1-3,29.8,2.04,,,BG/TC,20.0,1000.0,50.0,CYTOP,480.0,3.9,Au/Ti,Al,Spin coating - annealing,90.0,oDCB,,Nitrogen,p,-5.5,-3.3,0.0006,,,,,,,,0.0006,"
"
PNDIF-T2,316,305,2016,10.1021/jacs.5b10445,Journal of American Chemical Society,O=C1c2ccc3c4c(c(-c5ccc(-c6cccs6)s5)cc(c24)C(=O)N1CCCCCCCCCCC(F)(F)C(F)(F)C(F)(F)C(F)(F)C(F)(F)C(F)(F)C(F)(F)C(F)(F)F)C(=O)N(CCCCCCCCCCC(F)(F)C(F)(F)C(F)(F)C(F)(F)C(F)(F)C(F)(F)C(F)(F)C(F)(F)F)C3=O,28.0,2.04,3.9,26.1,BG/TC,150.0,1500.0,10.0,OTS-treated SiO2,300.0,11.0,Au,p+-Si,Spin coating - annealing,100.0,Chloroform,2000.0,Nitrogen,n,-5.62,-4.01,,,,,0.48,0.46,11.3,100000,0.48,"
"
PNDIF-T2,316,306,2016,10.1021/jacs.5b10445,Journal of American Chemical Society,O=C1c2ccc3c4c(c(-c5ccc(-c6cccs6)s5)cc(c24)C(=O)N1CCCCCCCCCCC(F)(F)C(F)(F)C(F)(F)C(F)(F)C(F)(F)C(F)(F)C(F)(F)C(F)(F)F)C(=O)N(CCCCCCCCCCC(F)(F)C(F)(F)C(F)(F)C(F)(F)C(F)(F)C(F)(F)C(F)(F)C(F)(F)F)C3=O,28.0,2.04,3.9,26.1,BG/TC,150.0,1500.0,10.0,OTS-treated SiO2,300.0,11.0,Au,p+-Si,Spin coating - annealing,280.0,Chloroform,2000.0,Nitrogen,n,-5.62,-4.01,,,,,3.25,3.03,10.5,100000,3.25,"
"
PNDIF-T2,316,307,2016,10.1021/jacs.5b10445,Journal of American Chemical Society,O=C1c2ccc3c4c(c(-c5ccc(-c6cccs6)s5)cc(c24)C(=O)N1CCCCCCCCCCC(F)(F)C(F)(F)C(F)(F)C(F)(F)C(F)(F)C(F)(F)C(F)(F)C(F)(F)F)C(=O)N(CCCCCCCCCCC(F)(F)C(F)(F)C(F)(F)C(F)(F)C(F)(F)C(F)(F)C(F)(F)C(F)(F)F)C3=O,28.0,2.04,3.9,26.1,BG/TC,150.0,1500.0,10.0,OTS-treated SiO2,300.0,11.0,Au,p+-Si,Spin coating - annealing,300.0,Chloroform,2000.0,Nitrogen,n,-5.62,-4.01,,,,,3.93,3.35,7.3,100000,3.93,"
"
PNDIF-TVT,317,308,2016,10.1021/jacs.5b10445,Journal of American Chemical Society,O=C1c2ccc3c4c(c(-c5ccc(/C=C/c6cccs6)s5)cc(c24)C(=O)N1CCCCCCCCCCC(F)(F)C(F)(F)C(F)(F)C(F)(F)C(F)(F)C(F)(F)C(F)(F)C(F)(F)F)C(=O)N(CCCCCCCCCCC(F)(F)C(F)(F)C(F)(F)C(F)(F)C(F)(F)C(F)(F)C(F)(F)C(F)(F)F)C3=O,33.0,1.55,3.9,26.1,BG/TC,150.0,1500.0,10.0,OTS-treated SiO2,300.0,11.0,Au,p+-Si,Spin coating,,Chloroform,2000.0,Nitrogen,n,-5.38,-3.99,,,,,0.104,0.06,4.7,10000,0.104,"
"
PNDIF-TVT,317,309,2016,10.1021/jacs.5b10445,Journal of American Chemical Society,O=C1c2ccc3c4c(c(-c5ccc(/C=C/c6cccs6)s5)cc(c24)C(=O)N1CCCCCCCCCCC(F)(F)C(F)(F)C(F)(F)C(F)(F)C(F)(F)C(F)(F)C(F)(F)C(F)(F)F)C(=O)N(CCCCCCCCCCC(F)(F)C(F)(F)C(F)(F)C(F)(F)C(F)(F)C(F)(F)C(F)(F)C(F)(F)F)C3=O,33.0,1.55,3.9,26.1,BG/TC,150.0,1500.0,10.0,OTS-treated SiO2,300.0,11.0,Au,p+-Si,Spin coating - annealing,100.0,Chloroform,2000.0,Nitrogen,n,-5.38,-3.99,,,,,0.232,0.121,3.6,10000,0.232,"
"
PNDIF-TVT,317,310,2016,10.1021/jacs.5b10445,Journal of American Chemical Society,O=C1c2ccc3c4c(c(-c5ccc(/C=C/c6cccs6)s5)cc(c24)C(=O)N1CCCCCCCCCCC(F)(F)C(F)(F)C(F)(F)C(F)(F)C(F)(F)C(F)(F)C(F)(F)C(F)(F)F)C(=O)N(CCCCCCCCCCC(F)(F)C(F)(F)C(F)(F)C(F)(F)C(F)(F)C(F)(F)C(F)(F)C(F)(F)F)C3=O,33.0,1.55,3.9,26.1,BG/TC,150.0,1500.0,10.0,OTS-treated SiO2,300.0,11.0,Au,p+-Si,Spin coating - annealing,280.0,Chloroform,2000.0,Nitrogen,n,-5.38,-3.99,,,,,2.24,1.93,12.4,10000,2.24,"
"
PNDIF-TVT,317,311,2016,10.1021/jacs.5b10445,Journal of American Chemical Society,O=C1c2ccc3c4c(c(-c5ccc(/C=C/c6cccs6)s5)cc(c24)C(=O)N1CCCCCCCCCCC(F)(F)C(F)(F)C(F)(F)C(F)(F)C(F)(F)C(F)(F)C(F)(F)C(F)(F)F)C(=O)N(CCCCCCCCCCC(F)(F)C(F)(F)C(F)(F)C(F)(F)C(F)(F)C(F)(F)C(F)(F)C(F)(F)F)C3=O,33.0,1.55,3.9,26.1,BG/TC,150.0,1500.0,10.0,OTS-treated SiO2,300.0,11.0,Au,p+-Si,Spin coating - annealing,300.0,Chloroform,2000.0,Nitrogen,n,-5.38,-3.99,,,,,3.75,3.33,18.3,100000,3.75,"
"
pBTTz,318,312,2018,10.1002/adma.201707164,Advanced Materials,CCCCCCCCCCCCC(CCCCCCCCCC)CN1C(=O)c2ccc3c4c(c(-c5cnc(-c6ccc(-c7nccs7)c7nsnc67)s5)cc(c24)C1=O)C(=O)N(CC(CCCCCCCCCC)CCCCCCCCCCCC)C3=O,62.5,2.7,,,BG/TC,100.0,1000.0,10.0,OTMS-treated SiO2,300.0,13.7,Au,n+-Si,Spin coating - annealing,250.0,Chlorobenzene,2500.0,vacuum,n,-6.01,-3.89,,,,,0.46,0.32,4.0,100000-1000000,0.46,"
"
pPTT,319,313,2018,10.1002/adma.201707164,Advanced Materials,CCCCCCCCCCCCC(CCCCCCCCCC)CN1C(=O)c2ccc3c4c(c(-c5ccc(-c6cnc(-c7cccs7)c7nsnc67)s5)cc(c24)C1=O)C(=O)N(CC(CCCCCCCCCC)CCCCCCCCCCCC)C3=O,73.2,2.0,4.0,,BG/TC,100.0,1000.0,10.0,OTMS-treated SiO2,300.0,13.7,Au,n+-Si,Spin coating - annealing,250.0,Chlorobenzene,2500.0,vacuum,n,-5.87,-3.82,,,,,2.11,1.87,3.0,100000-1000000,2.11,"
"
pSNT,320,314,2018,10.1002/adma.201707164,Advanced Materials,CCCCCCCCCCCCC(CCCCCCCCCC)CN1C(=O)c2ccc3c4c(c(-c5ccc(C6c7nsnc7C(c7cccs7)c7nn(CC(CC)CCCC)nc76)s5)cc(c24)C1=O)C(=O)N(CC(CCCCCCCCCC)CCCCCCCCCCCC)C3=O,61.3,2.5,3.63,,BG/TC,100.0,1000.0,10.0,OTMS-treated SiO2,300.0,13.7,Au,n+-Si,Spin coating - annealing,250.0,Chlorobenzene,2500.0,vacuum,n,-5.45,-3.88,0.011,0.01,-50.0,10-100,4.87,3.96,8.0,100000-1000000,2.11,"NTMS-SAM treated SiO2 can achieve 5.35(4.58) electron mobility and VT =1 with 1e6-1e7 on/off rate
"
