Repository: wonderingbiggy/OFETnow

# Data Files

This folder contains the OFETNow database snapshot, processed training features and targets, an input template, and example inputs for the **OFETNow-ML** prediction workflow.

## Files

### `input_template.json`

A blank JSON template for running predictions on new polymer OFET candidates.

Input fields:

```text
entry_id
polymer_name
SMILES
Mn_Kda
N_AVE
PDI
Aspect_Ratio
Capacitance
GATE
Dielectric
Fabrication_Method
Solvent_of_Spin_Coating
Test_Environment
Type
S/D
Annealing_Temperature
```

`Mn_Kda` and `N_AVE` are both included for flexibility.

### `ofetnow_export_fulldata.csv`
A snapshot of the complete OFETNow database as of June 3, 2026.

File: data/ofetnow_export_fulldata_updated.csv (part 4 of 5)
Compound name,Compound id,Device id,Publish year,Doi,Journal name,Smiles,Mn(Kda),Dispersity(Đ),π-π Spacing,d(100),Device architectures,Channel length(μm),Channel width(μm),Ratio of channel length and width,Materials of dielectric layer,Thickness of dielectric layer(μm),Capacitance of unit area(nF),Materials of source and drain electrodes,Materials of gate electrodes,Fabrication method,Annealing temperature,Spin coating solvent,Spin coating speed(rpm),Test environment,Type of carriers,HOMO (eV),LUMO (eV),Max hole mobility (cm²V⁻¹s⁻¹),Mean hole mobility (cm²V⁻¹s⁻¹),Hole threshold voltage(V),Hole on and off ratio,Max electron mobility (cm²V⁻¹s⁻¹),Mean electron mobility (cm²V⁻¹s⁻¹),Electron threshold voltage(V),Electron on and off ratio,Max mobility (cm²V⁻¹s⁻¹),Comments
DPPPhF0,321,315,2013,10.1002/adma.201205320,Advanced Materials,CCCCCCCCC(CCCCCC)CN1C(=O)C2=C(c3ccc(-c4ccccc4)s3)N(CC(CCCCCC)CCCCCCCC)C(=O)C2=C1c1cccs1,17.4,2.01,3.93,,BG/TC,200.0,1000.0,5.0,ODTS-treated SiO2,300.0,11.0,Au,n+-Si,Spin coating - annealing,200.0,Chloroform,3000.0,Inert,ambipolar,-5.36,-3.56,0.37,0.34,,,0.24,0.23,,,0.37,"
"
DPPPhF1,322,316,2013,10.1002/adma.201205320,Advanced Materials,CCCCCCCCC(CCCCCC)CN1C(=O)C2=C(c3ccc(-c4ccccc4F)s3)N(CC(CCCCCC)CCCCCCCC)C(=O)C2=C1c1cccs1,54.0,1.94,3.93,,BG/TC,150.0,2000.0,13.0,ODTS-treated SiO2,300.0,11.0,Au,n+-Si,Spin coating - annealing,200.0,Chloroform,3000.0,Inert,ambipolar,-5.45,-3.57,0.3,0.21,,,0.26,0.21,,,0.3,"
"
DPPPhF2,323,317,2013,10.1002/adma.201205320,Advanced Materials,CCCCCCCCC(CCCCCC)CN1C(=O)C2=C(c3ccc(-c4cc(F)ccc4F)s3)N(CC(CCCCCC)CCCCCCCC)C(=O)C2=C1c1cccs1,18.8,1.73,3.93,,BG/TC,100.0,1500.0,15.0,ODTS-treated SiO2,300.0,11.0,Au,n+-Si,Spin coating - annealing,200.0,Chloroform,3000.0,Inert,n,-5.57,-3.56,0.02,0.02,,,0.09,0.08,,,0.09,"
"
DPPPhF4,324,318,2013,10.1002/adma.201205320,Advanced Materials,CCCCCCCCC(CCCCCC)CN1C(=O)C2=C(c3ccc(-c4c(F)c(F)cc(F)c4F)s3)N(CC(CCCCCC)CCCCCCCC)C(=O)C2=C1c1cccs1,16.3,1.79,3.93,,BG/TC,100.0,1000.0,10.0,ODTS-treated SiO2,300.0,11.0,Au,n+-Si,Spin coating - annealing,200.0,Chloroform,3000.0,Inert,n,-5.65,-3.64,0.16,0.15,,,0.99,0.9,,,0.99,"
"
DPPPhF4,324,319,2013,10.1002/adma.201205320,Advanced Materials,CCCCCCCCC(CCCCCC)CN1C(=O)C2=C(c3ccc(-c4c(F)c(F)cc(F)c4F)s3)N(CC(CCCCCC)CCCCCCCC)C(=O)C2=C1c1cccs1,16.3,1.79,3.93,,BG/TC,100.0,1000.0,10.0,ODTS-treated SiO2,300.0,11.0,Au,n+-Si,Spin coating - annealing,250.0,Chloroform,3000.0,Inert,n,-5.65,-3.64,0.19,0.17,,,1.35,1.25,,,1.35,"
"
DPPPhF4,324,320,2013,10.1002/adma.201205320,Advanced Materials,CCCCCCCCC(CCCCCC)CN1C(=O)C2=C(c3ccc(-c4c(F)c(F)cc(F)c4F)s3)N(CC(CCCCCC)CCCCCCCC)C(=O)C2=C1c1cccs1,16.3,1.79,3.93,,BG/TC,100.0,1000.0,10.0,ODTS-treated SiO2,300.0,11.0,Au,n+-Si,Spin coating - annealing,280.0,Chloroform,3000.0,Inert,n,-5.65,-3.64,0.25,0.23,,,2.36,2.0,,,2.36,"
"
P0F,325,321,2017,10.1002/adma.201606217,Advanced Materials,CCCCCCCCCCCCC(CCCCCCCCCC)CN1C(=O)/C(=C2/C(=O)N(CC(CCCCCCCCCC)CCCCCCCCCCCC)c3cc(-c4ccc(/C=C/c5cccs5)s4)ccc32)c2ccccc21,88.8,1.74,3.73,20.47,TG/BC,80.0,5600.0,70.0,PMMA,500.0,5.5,Au,Au,Spin coating - annealing,200.0,oDCB,1000.0,Ambient,p,-5.48,-3.63,0.67,0.42,-20.0,10000,,,,,0.67,"
"
P2F,326,322,2017,10.1002/adma.201606217,Advanced Materials,CCCCCCCCCCCCC(CCCCCCCCCC)CN1C(=O)/C(=C2/C(=O)N(CC(CCCCCCCCCC)CCCCCCCCCCCC)c3c2ccc(-c2ccc(/C=C/c4cccs4)s2)c3F)c2cccc(F)c21,165.6,1.61,3.48,22.52,TG/BC,80.0,5600.0,70.0,PMMA,500.0,5.5,Au,Au,Spin coating - annealing,200.0,oDCB,1000.0,Ambient,ambipolar,-5.54,-3.7,3.49,2.79,-38.0,100000,2.77,1.96,70.0,10000,3.49,"
"
P4F,327,323,2017,10.1002/adma.201606217,Advanced Materials,CCCCCCCCCCCCC(CCCCCCCCCC)CN1C(=O)/C(=C2/C(=O)N(CC(CCCCCCCCCC)CCCCCCCCCCCC)c3cc(-c4sc(/C=C/c5scc(F)c5F)c(F)c4F)ccc32)c2ccccc21,82.7,1.88,3.54,22.4,TG/BC,80.0,5600.0,70.0,PMMA,500.0,5.5,Au,Au,Spin coating - annealing,200.0,oDCB,1000.0,Ambient,ambipolar,-5.76,-3.68,0.89,0.75,-54.0,10000-100000,1.63,1.28,50.0,1000000-10000000,1.63,"
"
P6F,328,324,2017,10.1002/adma.201606217,Advanced Materials,CCCCCCCCCCCCC(CCCCCCCCCC)CN1C(=O)/C(=C2/C(=O)N(CC(CCCCCCCCCC)CCCCCCCCCCCC)c3c2ccc(-c2sc(/C=C/c4scc(F)c4F)c(F)c2F)c3F)c2cccc(F)c21,46.5,1.39,3.59,21.82,TG/BC,80.0,5600.0,70.0,PMMA,500.0,5.5,Au,Au,Spin coating - annealing,200.0,oDCB,1000.0,Ambient,n,-5.82,-3.83,3.9,2.67,-70.0,10000-100000,3.5,2.57,38.0,1000000,3.9,"
"
P6FC3,329,325,2017,10.1002/adma.201606217,Advanced Materials,CCCCCCCCCCCCCCC(CCCCCCCCCCCCCC)CCCN1C(=O)/C(=C2/C(=O)N(CCCC(CCCCCCCCCCCCCC)CCCCCCCCCCCCCC)c3c2ccc(-c2sc(/C=C/c4scc(F)c4F)c(F)c2F)c3F)c2cccc(F)c21,52.9,1.54,3.43,27.56,TG/BC,80.0,5600.0,70.0,PMMA,500.0,5.5,Au,Au,Spin coating - annealing,200.0,oDCB,1000.0,Ambient,n,-5.95,-3.8,,,,,4.97,3.04,55.0,1000000-10000000,4.97,"
"
P6F2TC3,330,326,2017,10.1002/adma.201606217,Advanced Materials,CCCCCCCCCCCCCCC(CCCCCCCCCCCCCC)CCCN1C(=O)/C(=C2/C(=O)N(CCCC(CCCCCCCCCCCCCC)CCCCCCCCCCCCCC)c3c2ccc(-c2sc(-c4scc(F)c4F)c(F)c2F)c3F)c2cccc(F)c21,88.0,1.94,3.47,27.44,TG/BC,80.0,5600.0,70.0,PMMA,500.0,5.5,Au,Au,Spin coating - annealing,200.0,oDCB,1000.0,Ambient,n,-6.09,-3.92,,,,,1.35,1.08,45.0,1000000,1.35,"
"
C18-DPP-C17-BTZ,331,327,2015,10.1039/c5sc01326g,Chemical Science,CCCCCCCCCCCCCCCCCCN1C(=O)C2=C(c3ccc(-c4cccc5nn(C(CCCCCCCC)CCCCCCCC)nc45)s3)N(CCCCCCCCCCCCCCCCCC)C(=O)C2=C1c1cccs1,63.0,3.2,3.7,28.6,BG/TC,20.0,1000.0,50.0,PMMA,500.0,5.5,Cr/Au,Al,Spin coating - annealing,110.0,Chlorobenzene,,Nitrogen,ambipolar,-5.15,-3.9,2.4,,,>10000000,1.5,,,>10000000,2.4,"The authors did not mention which mode the on/off ratio applies to.
"
C18-DPP-C8-BTZ,332,328,2015,10.1039/c5sc01326g,Chemical Science,CCCCCCCCCCCCCCCCCCN1C(=O)C2=C(c3ccc(-c4cccc5nn(CCCCCCCC)nc45)s3)N(CCCCCCCCCCCCCCCCCC)C(=O)C2=C1c1cccs1,11.0,4.0,3.7,25.7,BG/TC,20.0,1000.0,50.0,PMMA,500.0,5.5,Cr/Au,Al,Spin coating - annealing,110.0,oDCB,,Nitrogen,ambipolar,-5.13,-3.81,0.48,,,>100000,0.31,,,>100000,0.48,"
"
C20-DPP-C8-BTZ,333,329,2015,10.1039/c5sc01326g,Chemical Science,CCCCCCCCCCCCCCCCCCN1C(=O)C2=C(c3cccs3)N(CC(CCCCCCCC)CCCCCCCCCC)C(=O)C2=C1c1ccc(-c2cccc3nn(CCCCCCCC)nc23)s1,93.0,1.5,,,BG/TC,20.0,1000.0,50.0,PMMA,500.0,5.5,Cr/Au,Al,Spin coating - annealing,300.0,Chlorobenzene,,Nitrogen,ambipolar,,,0.075,,,>100000,0.073,,,>100000,0.075,"the energy gap is 1.30eV
"
C16-DPP-C8-BTZ,334,330,2015,10.1039/c5sc01326g,Chemical Science,CCCCCCCCCCCCCCCCCCN1C(=O)C2=C(c3cccs3)N(CCCCCCCCCCCCCCCC)C(=O)C2=C1c1ccc(-c2cccc3nn(CCCCCCCC)nc23)s1,28.0,2.0,3.6,23.2,BG/TC,20.0,1000.0,50.0,PMMA,500.0,5.5,Cr/Au,Al,Spin coating - annealing,300.0,Chlorobenzene,,Nitrogen,ambipolar,,,0.011,,,>10000,0.018,,,>10000,0.018,"the energy gap is 1.28eV
"
PPyDPP1-BT,335,331,2018,10.1002/adfm.201801097,Advanced Functional Materials,CCCCCCCCCCCCC(CCCCCCCCCC)CN1C(=O)C2=C(c3ccc(-c4ccc(-c5cccs5)s4)cn3)N(CC(CCCCCCCCCC)CCCCCCCCCCCC)C(=O)C2=C1c1ccccn1,62.1,1.92,3.59,20.58,TG/BC,80.0,5600.0,70.0,PMMA,600.0,5.3,Au,Al,Spin coating - annealing,100.0,oDCB,3000.0,Ambient,ambipolar,-5.65,-3.47,0.86,0.75,-40.0,1000,1.05,0.87,35.0,1000,1.05,"
"
PPyDPP1-BT,335,332,2018,10.1002/adfm.201801097,Advanced Functional Materials,CCCCCCCCCCCCC(CCCCCCCCCC)CN1C(=O)C2=C(c3ccc(-c4ccc(-c5cccs5)s4)cn3)N(CC(CCCCCCCCCC)CCCCCCCCCCCC)C(=O)C2=C1c1ccccn1,62.1,1.92,3.59,20.58,TG/BC,80.0,5600.0,70.0,PMMA,600.0,5.3,Au,Al,Spin coating - annealing,200.0,oDCB,3000.0,Ambient,ambipolar,-5.65,-3.47,0.61,0.54,-41.0,1000,0.83,0.71,31.0,1000,0.83,"
"
PPyDPP1-4FBT,336,333,2018,10.1002/adfm.201801097,Advanced Functional Materials,CCCCCCCCCCCCC(CCCCCCCCCC)CN1C(=O)C2=C(c3ccc(-c4sc(-c5scc(F)c5F)c(F)c4F)cn3)N(CC(CCCCCCCCCC)CCCCCCCCCCCC)C(=O)C2=C1c1ccccn1,157.4,1.85,3.56,20.65,TG/BC,80.0,5600.0,70.0,PMMA,600.0,5.3,Au,Al,Spin coating - annealing,100.0,oDCB,3000.0,Ambient,n,-5.93,-3.65,,,,,0.58,0.47,43.0,100000,0.58,"
"
PPyDPP1-4FBT,336,334,2018,10.1002/adfm.201801097,Advanced Functional Materials,CCCCCCCCCCCCC(CCCCCCCCCC)CN1C(=O)C2=C(c3ccc(-c4sc(-c5scc(F)c5F)c(F)c4F)cn3)N(CC(CCCCCCCCCC)CCCCCCCCCCCC)C(=O)C2=C1c1ccccn1,157.4,1.85,3.56,20.65,TG/BC,80.0,5600.0,70.0,PMMA,600.0,5.3,Au,Al,Spin coating - annealing,200.0,oDCB,3000.0,Ambient,n,-5.93,-3.65,,,,,1.02,0.92,33.0,100000,1.02,"
"
PPyDPP1-4FBT,336,335,2018,10.1002/adfm.201801097,Advanced Functional Materials,CCCCCCCCCCCCC(CCCCCCCCCC)CN1C(=O)C2=C(c3ccc(-c4sc(-c5scc(F)c5F)c(F)c4F)cn3)N(CC(CCCCCCCCCC)CCCCCCCCCCCC)C(=O)C2=C1c1ccccn1,157.4,1.85,3.56,20.65,TG/BC,80.0,5600.0,70.0,PMMA,600.0,5.3,Au,Al,Spin coating - annealing,250.0,oDCB,3000.0,Ambient,n,-5.93,-3.65,,,,,0.81,0.68,29.0,100000,0.81,"
"
PPyDPP2-4FBT,337,336,2018,10.1002/adfm.201801097,Advanced Functional Materials,CCCCCCCCCCCCCCC(CCCCCCCCCCCCCC)CCCN1C(=O)C2=C(c3ccc(-c4sc(-c5scc(F)c5F)c(F)c4F)cn3)N(CCCC(CCCCCCCCCCCCCC)CCCCCCCCCCCCCC)C(=O)C2=C1c1ccccn1,120.2,2.26,3.52,26.81,TG/BC,80.0,5600.0,70.0,PMMA,600.0,5.3,Au,Al,Spin coating - annealing,100.0,oDCB,3000.0,Ambient,n,-5.96,-3.69,,,,,2.06,1.79,43.0,100000,2.06,"
"
PPyDPP2-4FBT,337,337,2018,10.1002/adfm.201801097,Advanced Functional Materials,CCCCCCCCCCCCCCC(CCCCCCCCCCCCCC)CCCN1C(=O)C2=C(c3ccc(-c4sc(-c5scc(F)c5F)c(F)c4F)cn3)N(CCCC(CCCCCCCCCCCCCC)CCCCCCCCCCCCCC)C(=O)C2=C1c1ccccn1,120.2,2.26,3.52,26.81,TG/BC,80.0,5600.0,70.0,PMMA,600.0,5.3,Au,Al,Spin coating - annealing,200.0,oDCB,3000.0,Ambient,n,-5.96,-3.69,,,,,2.45,2.08,28.0,100000,2.45,"
"
PPyDPP2-4FBT,337,338,2018,10.1002/adfm.201801097,Advanced Functional Materials,CCCCCCCCCCCCCCC(CCCCCCCCCCCCCC)CCCN1C(=O)C2=C(c3ccc(-c4sc(-c5scc(F)c5F)c(F)c4F)cn3)N(CCCC(CCCCCCCCCCCCCC)CCCCCCCCCCCCCC)C(=O)C2=C1c1ccccn1,120.2,2.26,3.52,26.81,TG/BC,80.0,5600.0,70.0,PMMA,600.0,5.3,Au,Al,Spin coating - annealing,250.0,oDCB,3000.0,Ambient,n,-5.96,-3.69,,,,,1.56,1.29,28.0,100000,1.56,"
"
PPyDPP1-4FTVT,338,339,2018,10.1002/adfm.201801097,Advanced Functional Materials,CCCCCCCCCCCCC(CCCCCCCCCC)CN1C(=O)C2=C(c3ccc(-c4sc(/C=C/c5scc(F)c5F)c(F)c4F)cn3)N(CC(CCCCCCCCCC)CCCCCCCCCCCC)C(=O)C2=C1c1ccccn1,102.7,1.77,3.51,20.91,TG/BC,80.0,5600.0,70.0,PMMA,600.0,5.3,Au,Al,Spin coating - annealing,100.0,oDCB,3000.0,Ambient,n,-5.86,-3.66,,,,,0.82,0.74,32.0,1000000,0.82,"
"
PPyDPP1-4FTVT,338,340,2018,10.1002/adfm.201801097,Advanced Functional Materials,CCCCCCCCCCCCC(CCCCCCCCCC)CN1C(=O)C2=C(c3ccc(-c4sc(/C=C/c5scc(F)c5F)c(F)c4F)cn3)N(CC(CCCCCCCCCC)CCCCCCCCCCCC)C(=O)C2=C1c1ccccn1,102.7,1.77,3.51,20.91,TG/BC,80.0,5600.0,70.0,PMMA,600.0,5.3,Au,Al,Spin coating - annealing,200.0,oDCB,3000.0,Ambient,n,-5.86,-3.66,,,,,1.19,1.08,21.0,1000000,1.19,"
"
PPyDPP1-4FTVT,338,341,2018,10.1002/adfm.201801097,Advanced Functional Materials,CCCCCCCCCCCCC(CCCCCCCCCC)CN1C(=O)C2=C(c3ccc(-c4sc(/C=C/c5scc(F)c5F)c(F)c4F)cn3)N(CC(CCCCCCCCCC)CCCCCCCCCCCC)C(=O)C2=C1c1ccccn1,102.7,1.77,3.51,20.91,TG/BC,80.0,5600.0,70.0,PMMA,600.0,5.3,Au,Al,Spin coating - annealing,250.0,oDCB,3000.0,Ambient,n,-5.86,-3.66,,,,,0.92,0.85,19.0,1000000,0.92,"
"
PPyDPP2-4FTVT ,339,342,2018,10.1002/adfm.201801097,Advanced Functional Materials,CCCCCCCCCCCCCCC(CCCCCCCCCCCCCC)CCCN1C(=O)C2=C(c3ccc(-c4sc(/C=C/c5scc(F)c5F)c(F)c4F)cn3)N(CCCC(CCCCCCCCCCCCCC)CCCCCCCCCCCCCC)C(=O)C2=C1c1ccccn1,126.2,1.7,3.48,27.1,TG/BC,80.0,5600.0,70.0,PMMA,600.0,5.3,Au,Al,Spin coating - annealing,100.0,oDCB,3000.0,Ambient,n,-5.89,-3.67,,,,,0.89,0.81,27.0,1000000,0.89,"
"
PPyDPP2-4FTVT ,339,343,2018,10.1002/adfm.201801097,Advanced Functional Materials,CCCCCCCCCCCCCCC(CCCCCCCCCCCCCC)CCCN1C(=O)C2=C(c3ccc(-c4sc(/C=C/c5scc(F)c5F)c(F)c4F)cn3)N(CCCC(CCCCCCCCCCCCCC)CCCCCCCCCCCCCC)C(=O)C2=C1c1ccccn1,126.2,1.7,3.48,27.1,TG/BC,80.0,5600.0,70.0,PMMA,600.0,5.3,Au,Al,Spin coating - annealing,200.0,oDCB,3000.0,Ambient,n,-5.89,-3.67,,,,,1.35,1.05,25.0,1000000,1.35,"
"
PPyDPP2-4FTVT ,339,344,2018,10.1002/adfm.201801097,Advanced Functional Materials,CCCCCCCCCCCCCCC(CCCCCCCCCCCCCC)CCCN1C(=O)C2=C(c3ccc(-c4sc(/C=C/c5scc(F)c5F)c(F)c4F)cn3)N(CCCC(CCCCCCCCCCCCCC)CCCCCCCCCCCCCC)C(=O)C2=C1c1ccccn1,126.2,1.7,3.48,27.1,TG/BC,80.0,5600.0,70.0,PMMA,600.0,5.3,Au,Al,Spin coating - annealing,250.0,oDCB,3000.0,Ambient,n,-5.89,-3.67,,,,,1.04,0.89,22.0,1000000,1.04,"
"
PEDTE1,340,345,2016,10.1021/acs.macromol.6b01510,Macromolecules,CCCCCCCCCCCCC(CCCCCCCCCC)CN1C(=O)C2=C(c3ccc(-c4ccc(/C(OCC)=C(\OCC)c5cccs5)s4)s3)N(CC(CCCCCCCCCC)CCCCCCCCCCCC)C(=O)C2=C1c1cccs1,63.4,2.0,3.89,22.5,BG/BC,50.0,1400.0,28.0,OTS-treated SiO2,300.0,11.0,Au,n+-Si,Spin coating ,,oDCB,2000.0,Ambient,p,-5.2,-3.84,0.1,0.07,2.0,1000-10000,,,,,0.1,"
"
PEDTE2,341,346,2016,10.1021/acs.macromol.6b01510,Macromolecules,CCCCCCCCCCC(CCCCCCCCCC)CCCN1C(=O)C2=C(c3ccc(-c4ccc(/C(OCC)=C(\OCC)c5cccs5)s4)s3)N(CCCC(CCCCCCCCCC)CCCCCCCCCC)C(=O)C2=C1c1cccs1,57.6,2.08,3.78,23.1,BG/BC,50.0,1400.0,28.0,OTS-treated SiO2,300.0,11.0,Au,n+-Si,Spin coating ,,oDCB,2000.0,Ambient,p,-5.18,-3.83,0.13,0.09,0.0,10000-100000,,,,,0.13,"
"
PEDTE3,342,347,2016,10.1021/acs.macromol.6b01510,Macromolecules,CCCCCCCCCCC(CCCCCCCCCC)CCCCN1C(=O)C2=C(c3ccc(-c4ccc(/C(OCC)=C(\OCC)c5cccs5)s4)s3)N(CCCCC(CCCCCCCCCC)CCCCCCCCCC)C(=O)C2=C1c1cccs1,57.2,2.13,3.78,24.0,BG/BC,50.0,1400.0,28.0,OTS-treated SiO2,300.0,11.0,Au,n+-Si,Spin coating ,,oDCB,2000.0,Ambient,p,-5.2,-3.85,0.15,0.11,0.0,10000-100000,,,,,0.15,"
"
PEDTE1,340,348,2016,10.1021/acs.macromol.6b01510,Macromolecules,CCCCCCCCCCCCC(CCCCCCCCCC)CN1C(=O)C2=C(c3ccc(-c4ccc(/C(OCC)=C(\OCC)c5cccs5)s4)s3)N(CC(CCCCCCCCCC)CCCCCCCCCCCC)C(=O)C2=C1c1cccs1,63.4,2.0,3.89,22.5,BG/BC,50.0,1400.0,28.0,OTS-treated SiO2,300.0,11.0,Au,n+-Si,Spin coating - annealing,180.0,oDCB,2000.0,Ambient,p,-5.2,-3.84,2.07,1.49,2.0,100000-1000000,,,,,2.07,"
"
PEDTE2,341,349,2016,10.1021/acs.macromol.6b01510,Macromolecules,CCCCCCCCCCC(CCCCCCCCCC)CCCN1C(=O)C2=C(c3ccc(-c4ccc(/C(OCC)=C(\OCC)c5cccs5)s4)s3)N(CCCC(CCCCCCCCCC)CCCCCCCCCC)C(=O)C2=C1c1cccs1,57.6,2.08,3.78,23.1,BG/BC,50.0,1400.0,28.0,OTS-treated SiO2,300.0,11.0,Au,n+-Si,Spin coating - annealing,180.0,oDCB,2000.0,Ambient,p,-5.18,-3.83,3.48,2.75,-2.0,100000-1000000,,,,,3.48,"
"
PEDTE3,342,350,2016,10.1021/acs.macromol.6b01510,Macromolecules,CCCCCCCCCCC(CCCCCCCCCC)CCCCN1C(=O)C2=C(c3ccc(-c4ccc(/C(OCC)=C(\OCC)c5cccs5)s4)s3)N(CCCCC(CCCCCCCCCC)CCCCCCCCCC)C(=O)C2=C1c1cccs1,57.2,2.13,3.78,24.0,BG/BC,50.0,1400.0,28.0,OTS-treated SiO2,300.0,11.0,Au,n+-Si,Spin coating - annealing,180.0,oDCB,2000.0,Ambient,p,-5.2,-3.85,5.37,4.38,-2.0,100000-1000000,,,,,5.37,"
"
PD-8-DTTE-7,343,351,2016,10.1039/c6py00469e,Polymer Chemistry,CCCCCCCCCCC(CCCCCCCC)CN1C(=O)C2=C(c3ccc(-c4cc5sc(/C=C/c6sc7ccsc7c6CCCCCCC)c(CCCCCCC)c5s4)s3)N(CC(CCCCCCCC)CCCCCCCCCC)C(=O)C2=C1c1cccs1,74.0,2.75,3.84,19.08,BG/BC,50.0,1400.0,28.0,OTS-treated SiO2,300.0,11.0,Au,n+-Si,Spin coating - annealing,140.0,oDCB,2000.0,Ambient,p,-5.32,-4.06,8.49,5.68,4.2,1000000-10000000,,,,,8.49,"
"
PD-10-DTTE-7,344,352,2016,10.1039/c6py00469e,Polymer Chemistry,CCCCCCCCCCCCC(CCCCCCCCCC)CN1C(=O)C2=C(c3ccc(-c4cc5sc(/C=C/c6sc7ccsc7c6CCCCCCC)c(CCCCCCC)c5s4)s3)N(CC(CCCCCCCCCC)CCCCCCCCCCCC)C(=O)C2=C1c1cccs1,182.0,2.91,3.85,20.1,BG/BC,50.0,1400.0,28.0,OTS-treated SiO2,300.0,11.0,Au,n+-Si,Spin coating - annealing,140.0,oDCB,2000.0,Ambient,p,-5.33,-4.08,9.54,8.16,4.8,100000-10000000,,,,,9.54,"
"
DSDPP-BT,345,353,2015,10.1039/c4py01536c,Polymer Chemistry,CCCCCCCCCCCCC(CCCCCCCCCC)CN1C(=O)C2=C(c3ccc(-c4ccc(-c5cccs5)s4)[se]3)N(CC(CCCCCCCCCC)CCCCCCCCCCCC)C(=O)C2=C1c1ccc[se]1,114.0,2.41,3.94,21.7,BG/BC,100.0,1500.0,15.0,OTS-treated SiO2,300.0,11.0,Au,n+-Si,Spin coating ,,Chloroform,2000.0,Ambient,p,-5.18,-3.86,0.72,0.52,22.0,1000000,,,,,0.72,"
"
DSDPP-TVT,346,354,2015,10.1039/c4py01536c,Polymer Chemistry,CCCCCCCCCCCCC(CCCCCCCCCC)CN1C(=O)C2=C(c3ccc(-c4ccc(-c5ccc[se]5)[se]4)[se]3)N(CC(CCCCCCCCCC)CCCCCCCCCCCC)C(=O)C2=C1c1ccc[se]1,140.7,2.88,3.72,22.4,BG/BC,100.0,1500.0,15.0,OTS-treated SiO2,300.0,11.0,Au,n+-Si,Spin coating ,,Chloroform,2000.0,Ambient,p,-5.12,-3.79,0.83,0.76,19.0,1000000,,,,,0.83,"
"
DSDPP-BS,347,355,2015,10.1039/c4py01536c,Polymer Chemistry,CCCCCCCCCCCCC(CCCCCCCCCC)CN1C(=O)C2=C(c3ccc(-c4ccc(/C=C/c5cccs5)s4)[se]3)N(CC(CCCCCCCCCC)CCCCCCCCCCCC)C(=O)C2=C1c1ccc[se]1,217.3,3.21,3.96,23.1,BG/BC,100.0,1500.0,15.0,OTS-treated SiO2,300.0,11.0,Au,n+-Si,Spin coating ,,Chloroform,2000.0,Ambient,p,-5.16,-3.9,0.86,0.8,22.0,100000,,,,,0.86,"
"
DSDPP-SVS,348,356,2015,10.1039/c4py01536c,Polymer Chemistry,CCCCCCCCCCCCC(CCCCCCCCCC)CN1C(=O)C2=C(c3ccc(-c4ccc(/C=C/c5ccc[se]5)[se]4)[se]3)N(CC(CCCCCCCCCC)CCCCCCCCCCCC)C(=O)C2=C1c1ccc[se]1,347.0,3.1,3.74,23.8,BG/BC,100.0,1500.0,15.0,OTS-treated SiO2,300.0,11.0,Au,n+-Si,Spin coating ,,Chloroform,2000.0,Ambient,p,-5.1,-3.83,1.11,0.97,21.0,1000000,,,,,1.11,"
"
DSDPP-BT,345,357,2015,10.1039/c4py01536c,Polymer Chemistry,CCCCCCCCCCCCC(CCCCCCCCCC)CN1C(=O)C2=C(c3ccc(-c4ccc(-c5cccs5)s4)[se]3)N(CC(CCCCCCCCCC)CCCCCCCCCCCC)C(=O)C2=C1c1ccc[se]1,114.0,2.41,3.94,21.7,BG/BC,100.0,1500.0,15.0,OTS-treated SiO2,300.0,11.0,Au,n+-Si,Spin coating - annealing,200.0,Chloroform,2000.0,Ambient,p,-5.18,-3.86,1.79,1.56,19.0,10000000,,,,,1.79,"
"
DSDPP-TVT,346,358,2015,10.1039/c4py01536c,Polymer Chemistry,CCCCCCCCCCCCC(CCCCCCCCCC)CN1C(=O)C2=C(c3ccc(-c4ccc(-c5ccc[se]5)[se]4)[se]3)N(CC(CCCCCCCCCC)CCCCCCCCCCCC)C(=O)C2=C1c1ccc[se]1,140.7,2.88,3.72,22.4,BG/BC,100.0,1500.0,15.0,OTS-treated SiO2,300.0,11.0,Au,n+-Si,Spin coating - annealing,200.0,Chloroform,2000.0,Ambient,p,-5.12,-3.79,4.15,3.89,16.0,10000000,,,,,4.15,"
"
DSDPP-BS,347,359,2015,10.1039/c4py01536c,Polymer Chemistry,CCCCCCCCCCCCC(CCCCCCCCCC)CN1C(=O)C2=C(c3ccc(-c4ccc(/C=C/c5cccs5)s4)[se]3)N(CC(CCCCCCCCCC)CCCCCCCCCCCC)C(=O)C2=C1c1ccc[se]1,217.3,3.21,3.96,23.1,BG/BC,100.0,1500.0,15.0,OTS-treated SiO2,300.0,11.0,Au,n+-Si,Spin coating - annealing,200.0,Chloroform,2000.0,Ambient,p,-5.16,-3.9,2.08,1.81,19.0,1000000,,,,,2.08,"
"
DSDPP-SVS,348,360,2015,10.1039/c4py01536c,Polymer Chemistry,CCCCCCCCCCCCC(CCCCCCCCCC)CN1C(=O)C2=C(c3ccc(-c4ccc(/C=C/c5ccc[se]5)[se]4)[se]3)N(CC(CCCCCCCCCC)CCCCCCCCCCCC)C(=O)C2=C1c1ccc[se]1,347.0,3.1,3.74,23.8,BG/BC,100.0,1500.0,15.0,OTS-treated SiO2,300.0,11.0,Au,n+-Si,Spin coating - annealing,200.0,Chloroform,2000.0,Ambient,p,-5.1,-3.83,5.23,4.91,21.0,10000000,,,,,5.23,"
"
P4F2T-C40,349,361,2018,10.1021/acs.macromol.8b01112,Macromolecules,CCCCCCCCCCCCCCCCCCC(CCCCCCCCCCCCCCCCCC)CCCN1C(=O)C2=C(c3ccc(-c4sc(-c5scc(F)c5F)c(F)c4F)s3)N(CCCC(CCCCCCCCCCCCCCCCCC)CCCCCCCCCCCCCCCCCC)C(=O)C2=C1c1cccs1,44.6,1.85,3.54,31.53,TG/BC,80.0,5600.0,70.0,PMMA,600.0,4.6,Au,Au,Spin coating - annealing,200.0,oDCB,2000.0,Ambient,ambipolar,-5.5,-3.58,0.69,0.5,-22.0,1000-10000,1.21,1.14,40.0,1000-10000,1.21,"
"
P4FTAT-C40,350,362,2018,10.1021/acs.macromol.8b01112,Macromolecules,CCCCCCCCCCCCCCCCCCC(CCCCCCCCCCCCCCCCCC)CCCN1C(=O)C2=C(c3ccc(-c4sc(/C=C/c5scc(F)c5F)c(F)c4F)s3)N(CCCC(CCCCCCCCCCCCCCCCCC)CCCCCCCCCCCCCCCCCC)C(=O)C2=C1c1cccs1,70.5,5.5,,,TG/BC,80.0,5600.0,70.0,PMMA,600.0,4.6,Au,Au,Spin coating - annealing,200.0,oDCB,2000.0,Ambient,ambipolar,-5.46,-3.57,0.013,0.011,-50.0,10000-100000,0.024,0.015,60.0,10000-100000,0.024,"
"
P4FTVT-C40,351,363,2018,10.1021/acs.macromol.8b01112,Macromolecules,CCCCCCCCCCCCCCCCCCC(CCCCCCCCCCCCCCCCCC)CCCN1C(=O)C2=C(c3ccc(-c4sc(C#Cc5scc(F)c5F)c(F)c4F)s3)N(CCCC(CCCCCCCCCCCCCCCCCC)CCCCCCCCCCCCCCCCCC)C(=O)C2=C1c1cccs1,34.8,2.21,,32.7,TG/BC,80.0,5600.0,70.0,PMMA,600.0,4.6,Au,Au,Spin coating - annealing,200.0,oDCB,2000.0,Ambient,ambipolar,-5.39,-3.51,1.54,0.97,-40.0,10000-100000,3.22,2.96,55.0,10000-100000,3.22,"
"
P4FTVT-C32H,352,364,2018,10.1021/acs.macromol.8b01112,Macromolecules,CCCCCCCCCCCCCCC(CCCCCCCCCCCCCC)CCCN1C(=O)C2=C(c3ccc(-c4sc(/C=C/c5scc(F)c5F)c(F)c4F)s3)N(CCCC(CCCCCCCCCCCCCC)CCCCCCCCCCCCCC)C(=O)C2=C1c1cccs1,49.8,1.94,3.5,39.23,TG/BC,80.0,5600.0,70.0,PMMA,600.0,4.6,Au,Au,Spin coating - annealing,200.0,oDCB,2000.0,Ambient,ambipolar,-5.4,-3.5,2.66,2.35,-50.0,1000-10000,7.9,6.72,45.0,1000-10000,7.9,"
"
P4FTVT-C32L,352,365,2018,10.1021/acs.macromol.8b01112,Macromolecules,CCCCCCCCCCCCCCC(CCCCCCCCCCCCCC)CCCN1C(=O)C2=C(c3ccc(-c4sc(/C=C/c5scc(F)c5F)c(F)c4F)s3)N(CCCC(CCCCCCCCCCCCCC)CCCCCCCCCCCCCC)C(=O)C2=C1c1cccs1,23.0,2.54,3.5,,TG/BC,80.0,5600.0,70.0,PMMA,600.0,4.6,Au,Au,Spin coating - annealing,200.0,oDCB,2000.0,Ambient,ambipolar,-5.4,-3.51,2.63,1.49,-40.0,1000-10000,8.11,5.68,50.0,1000-10000,8.11,"
"
P4FTVT-C24,353,366,2018,10.1021/acs.macromol.8b01112,Macromolecules,CCCCCCCCCCC(CCCCCCCCCC)CCCN1C(=O)C2=C(c3ccc(-c4sc(/C=C/c5scc(F)c5F)c(F)c4F)s3)N(CCCC(CCCCCCCCCC)CCCCCCCCCC)C(=O)C2=C1c1cccs1,52.9,2.73,,27.59,TG/BC,80.0,5600.0,70.0,PMMA,600.0,4.6,Au,Au,Spin coating - annealing,200.0,oDCB,2000.0,Ambient,ambipolar,-5.4,-3.52,0.61,0.4,-40.0,1000-10000,2.1,1.78,50.0,1000-10000,2.1,"
"
P4FTVT-C22,354,367,2018,10.1021/acs.macromol.8b01112,Macromolecules,CCCCCCCCCCC(CCCCCCCCCC)CN1C(=O)C2=C(c3ccc(-c4sc(/C=C/c5scc(F)c5F)c(F)c4F)s3)N(CC(CCCCCCCCCC)CCCCCCCCCC)C(=O)C2=C1c1cccs1,46.0,3.42,,23.54,TG/BC,80.0,5600.0,70.0,PMMA,600.0,4.6,Au,Au,Spin coating - annealing,200.0,oDCB,2000.0,Ambient,ambipolar,-5.41,-3.53,0.74,0.64,-55.0,1000-10000,1.24,1.0,55.0,1000-10000,1.24,"
"
PFDPPFSi,355,368,2019,10.1039/c9py00448c,Polymer Chemistry,C[Si](C)(C)O[Si](C)(CCCCCN1C(=O)C2=C(c3ccc(-c4ccco4)o3)N(CCCCC[Si](C)(O[Si](C)(C)C)O[Si](C)(C)C)C(=O)C2=C1c1ccco1)O[Si](C)(C)C,83.2,2.66,3.67,24.2,BG/TC,50.0,1000.0,20.0,OTS-treated SiO2,300.0,11.0,Au,n+-Si,Drop coating,,Chlorobenzene,,Nitrogen,p,-5.21,-3.57,1.03,0.78,,"10,000,000",0.06,0.05,,"1,000",1.03,"
"
PFDPPFSi,355,369,2019,10.1039/c9py00448c,Polymer Chemistry,C[Si](C)(C)O[Si](C)(CCCCCN1C(=O)C2=C(c3ccc(-c4ccco4)o3)N(CCCCC[Si](C)(O[Si](C)(C)C)O[Si](C)(C)C)C(=O)C2=C1c1ccco1)O[Si](C)(C)C,83.2,2.66,3.67,24.2,BG/TC,50.0,1000.0,20.0,OTS-treated SiO2,300.0,11.0,Au,n+-Si,Drop coating-annealing,220.0,Chlorobenzene,,Nitrogen,p,-5.21,-3.57,1.8,1.16,,"1,000,000",0.1,0.07,,"1,000",1.8,"
"
PFDPPFSi,355,370,2019,10.1039/c9py00448c,Polymer Chemistry,C[Si](C)(C)O[Si](C)(CCCCCN1C(=O)C2=C(c3ccc(-c4ccco4)o3)N(CCCCC[Si](C)(O[Si](C)(C)C)O[Si](C)(C)C)C(=O)C2=C1c1ccco1)O[Si](C)(C)C,83.2,2.66,3.67,24.2,BG/TC,50.0,1000.0,20.0,OTS-treated SiO2,300.0,11.0,Au,n+-Si,Solution shearing,,Chlorobenzene,,Nitrogen,p,-5.21,-3.57,1.2,0.86,,"100,000",0.12,0.08,,"10,000",1.2,"
"
PFDPPFSi,355,371,2019,10.1039/c9py00448c,Polymer Chemistry,C[Si](C)(C)O[Si](C)(CCCCCN1C(=O)C2=C(c3ccc(-c4ccco4)o3)N(CCCCC[Si](C)(O[Si](C)(C)C)O[Si](C)(C)C)C(=O)C2=C1c1ccco1)O[Si](C)(C)C,83.2,2.66,3.67,24.2,BG/TC,50.0,1000.0,20.0,OTS-treated SiO2,300.0,11.0,Au,n+-Si,Solution shearing-annealing,220.0,Chlorobenzene,,Nitrogen,p,-5.21,-3.57,2.48,1.8,,"10,000",0.16,0.12,,"1,000",2.48,"
"
PFDPPTSi,356,372,2019,10.1039/c9py00448c,Polymer Chemistry,C[Si](C)(C)O[Si](C)(CCCCCN1C(=O)C2=C(c3ccc(-c4cccs4)o3)N(CCCCC[Si](C)(O[Si](C)(C)C)O[Si](C)(C)C)C(=O)C2=C1c1ccco1)O[Si](C)(C)C,77.4,2.43,3.89,23.7,BG/TC,50.0,1000.0,20.0,OTS-treated SiO2,300.0,11.0,Au,n+-Si,Drop coating,,Chlorobenzene,,Nitrogen,p,-5.18,-3.57,0.84,0.69,,"10,000,000",0.12,0.1,,"1,000",0.84,"
"
PFDPPTSi,356,373,2019,10.1039/c9py00448c,Polymer Chemistry,C[Si](C)(C)O[Si](C)(CCCCCN1C(=O)C2=C(c3ccc(-c4cccs4)o3)N(CCCCC[Si](C)(O[Si](C)(C)C)O[Si](C)(C)C)C(=O)C2=C1c1ccco1)O[Si](C)(C)C,77.4,2.43,3.89,23.7,BG/TC,50.0,1000.0,20.0,OTS-treated SiO2,300.0,11.0,Au,n+-Si,Drop coating-annealing,220.0,Chlorobenzene,,Nitrogen,p,-5.18,-3.57,1.56,1.12,,"10,000,000",0.18,0.13,,"10,000",1.56,"
"
PFDPPTSi,356,374,2019,10.1039/c9py00448c,Polymer Chemistry,C[Si](C)(C)O[Si](C)(CCCCCN1C(=O)C2=C(c3ccc(-c4cccs4)o3)N(CCCCC[Si](C)(O[Si](C)(C)C)O[Si](C)(C)C)C(=O)C2=C1c1ccco1)O[Si](C)(C)C,77.4,2.43,3.89,23.7,BG/TC,50.0,1000.0,20.0,OTS-treated SiO2,300.0,11.0,Au,n+-Si,Solution shearing,,Chlorobenzene,,Nitrogen,p,-5.18,-3.57,0.94,0.76,,"1,000,000",0.14,0.12,,"1,000",0.94,"
"
PFDPPTSi,356,375,2019,10.1039/c9py00448c,Polymer Chemistry,C[Si](C)(C)O[Si](C)(CCCCCN1C(=O)C2=C(c3ccc(-c4cccs4)o3)N(CCCCC[Si](C)(O[Si](C)(C)C)O[Si](C)(C)C)C(=O)C2=C1c1ccco1)O[Si](C)(C)C,77.4,2.43,3.89,23.7,BG/TC,50.0,1000.0,20.0,OTS-treated SiO2,300.0,11.0,Au,n+-Si,Solution shearing-annealing,220.0,Chlorobenzene,,Nitrogen,p,-5.18,-3.57,1.99,1.43,,"10,000,000",0.21,0.18,,"10,000",1.99,"
"
PFDPPSSi,357,376,2019,10.1039/c9py00448c,Polymer Chemistry,C[Si](C)(C)O[Si](C)(CCCCCN1C(=O)C2=C(c3ccc(-c4ccc[se]4)o3)N(CCCCC[Si](C)(O[Si](C)(C)C)O[Si](C)(C)C)C(=O)C2=C1c1ccco1)O[Si](C)(C)C,73.6,2.58,3.79,23.4,BG/TC,50.0,1000.0,20.0,OTS-treated SiO2,300.0,11.0,Au,n+-Si,Drop coating,,Chlorobenzene,,Nitrogen,p,-5.18,-3.65,0.69,0.59,,"1,000,000",0.12,0.11,,"1,000",0.69,"
"
PFDPPSSi,357,377,2019,10.1039/c9py00448c,Polymer Chemistry,C[Si](C)(C)O[Si](C)(CCCCCN1C(=O)C2=C(c3ccc(-c4ccc[se]4)o3)N(CCCCC[Si](C)(O[Si](C)(C)C)O[Si](C)(C)C)C(=O)C2=C1c1ccco1)O[Si](C)(C)C,73.6,2.58,3.79,23.4,BG/TC,50.0,1000.0,20.0,OTS-treated SiO2,300.0,11.0,Au,n+-Si,Drop coating-annealing,220.0,Chlorobenzene,,Nitrogen,p,-5.18,-3.65,1.05,0.85,,"1,000,000",0.21,0.18,,"100,000",1.05,"
"
PFDPPSSi,357,378,2019,10.1039/c9py00448c,Polymer Chemistry,C[Si](C)(C)O[Si](C)(CCCCCN1C(=O)C2=C(c3ccc(-c4ccc[se]4)o3)N(CCCCC[Si](C)(O[Si](C)(C)C)O[Si](C)(C)C)C(=O)C2=C1c1ccco1)O[Si](C)(C)C,73.6,2.58,3.79,23.4,BG/TC,50.0,1000.0,20.0,OTS-treated SiO2,300.0,11.0,Au,n+-Si,Solution shearing,,Chlorobenzene,,Nitrogen,p,-5.18,-3.65,0.82,0.63,,"10,000,000",0.17,0.15,,"1,000",0.82,"
"
PFDPPSSi,357,379,2019,10.1039/c9py00448c,Polymer Chemistry,C[Si](C)(C)O[Si](C)(CCCCCN1C(=O)C2=C(c3ccc(-c4ccc[se]4)o3)N(CCCCC[Si](C)(O[Si](C)(C)C)O[Si](C)(C)C)C(=O)C2=C1c1ccco1)O[Si](C)(C)C,73.6,2.58,3.79,23.4,BG/TC,50.0,1000.0,20.0,OTS-treated SiO2,300.0,11.0,Au,n+-Si,Solution shearing-annealing,220.0,Chlorobenzene,,Nitrogen,p,-5.18,-3.65,1.9,1.2,,"1,000,000",0.3,0.23,,"10,000",1.9,"
"
PBTTDPP-BT,358,380,2017,10.1039/c7py00940b,Polymer Chemistry,CCCCCCCCCCC(CCCCCCCC)CN1C(=O)C2=C(c3cc4ccc(-c5ccc(-c6cccs6)s5)cc4s3)N(CC(CCCCCCCC)CCCCCCCCCC)C(=O)C2=C1c1cccs1,66.2,2.31,,,TG/BC,,,,PMMA,,,Au,Al,Spin coating,,oDCB,2000.0,Nitrogen,ambipolar,-4.73,-3.24,1.2,1.04,,10000-100000,0.4,0.35,,10000-100000,1.2,"
"
PBTTDPP-TT,359,381,2017,10.1039/c7py00940b,Polymer Chemistry,CCCCCCCCCCC(CCCCCCCC)CN1C(=O)C2=C(c3cc4ccc(-c5cc6sccc6s5)cc4s3)N(CC(CCCCCCCC)CCCCCCCCCC)C(=O)C2=C1c1cccs1,44.3,2.67,,,TG/BC,,,,PMMA,,,Au,Al,Spin coating,,oDCB,2000.0,Nitrogen,p,-5.09,-3.63,1.68,1.42,,1000-10000,0.14,0.1,,100-1000,1.68,"
"
PBTTDPP-2FBT,360,382,2017,10.1039/c7py00940b,Polymer Chemistry,CCCCCCCCCCC(CCCCCCCC)CN1C(=O)C2=C(c3cc4ccc(-c5cc(F)c(-c6sccc6F)s5)cc4s3)N(CC(CCCCCCCC)CCCCCCCCCC)C(=O)C2=C1c1cccs1,74.7,2.33,,,TG/BC,,,,PMMA,,,Au,Al,Spin coating,,oDCB,2000.0,Nitrogen,ambipolar,-5.29,-3.83,1.5,1.27,,10000-100000,0.35,0.27,,10000-100000,1.5,"
"
PDBPyBT,361,383,2014,10.1002/adma.201305981,Advanced Materials,CCCCCCCCCCC(CCCCCCCC)CN1C(=O)C2=C(c3ccc(-c4ccc(-c5cccs5)s4)cn3)N(CC(CCCCCCCC)CCCCCCCCCC)C(=O)C2=C1c1ccccn1,26.3,3.56,3.6,20.4,TG/BC,30.0,1000.0,33.0,Cytop,570.0,5.4,Au,Al,Spin coating - annealing,100.0,Chloroform,2000.0,Nitrogen,ambipolar,-5.69,-4.33,2.78,2.2,,1000,6.3,4.54,,1000,6.3,"
"
PDBPyBT,361,384,2014,10.1002/adma.201305981,Advanced Materials,CCCCCCCCCCC(CCCCCCCC)CN1C(=O)C2=C(c3ccc(-c4ccc(-c5cccs5)s4)cn3)N(CC(CCCCCCCC)CCCCCCCCCC)C(=O)C2=C1c1ccccn1,26.3,3.56,3.6,20.4,TG/BC,30.0,1000.0,33.0,Cytop,570.0,5.4,Au,Al,Spin coating - annealing,150.0,Chloroform,2000.0,Nitrogen,ambipolar,-5.69,-4.33,2.25,1.9,,10000,3.91,3.5,,10000,3.91,"
"
PDBPyBT,361,385,2014,10.1002/adma.201305981,Advanced Materials,CCCCCCCCCCC(CCCCCCCC)CN1C(=O)C2=C(c3ccc(-c4ccc(-c5cccs5)s4)cn3)N(CC(CCCCCCCC)CCCCCCCCCC)C(=O)C2=C1c1ccccn1,26.3,3.56,3.6,20.4,TG/BC,30.0,1000.0,33.0,Cytop,570.0,5.4,Au,Al,Spin coating - annealing,200.0,Chloroform,2000.0,Nitrogen,ambipolar,-5.69,-4.33,1.8,1.25,,10000,3.32,2.3,,10000,3.32,"
"
PDBPyBT,361,386,2014,10.1002/adma.201305981,Advanced Materials,CCCCCCCCCCC(CCCCCCCC)CN1C(=O)C2=C(c3ccc(-c4ccc(-c5cccs5)s4)cn3)N(CC(CCCCCCCC)CCCCCCCCCC)C(=O)C2=C1c1ccccn1,26.3,3.56,3.6,20.4,BG/BC,30.0,1000.0,33.0,DDTS-treated SiO2,200.0,,Au,n+-Si,Spin coating - annealing,100.0,Chloroform,3000.0,Ambient,p,-5.69,-4.33,0.088,0.072,,1000,,,,1000,0.088,"
"
PDBPyBT,361,387,2014,10.1002/adma.201305981,Advanced Materials,CCCCCCCCCCC(CCCCCCCC)CN1C(=O)C2=C(c3ccc(-c4ccc(-c5cccs5)s4)cn3)N(CC(CCCCCCCC)CCCCCCCCCC)C(=O)C2=C1c1ccccn1,26.3,3.56,3.6,20.4,BG/BC,30.0,1000.0,33.0,DDTS-treated SiO2,200.0,,Au,n+-Si,Spin coating - annealing,150.0,Chloroform,3000.0,Ambient,p,-5.69,-4.33,0.25,0.23,,10000,,,,10000,0.25,"
"
PDBPyBT,361,388,2014,10.1002/adma.201305981,Advanced Materials,CCCCCCCCCCC(CCCCCCCC)CN1C(=O)C2=C(c3ccc(-c4ccc(-c5cccs5)s4)cn3)N(CC(CCCCCCCC)CCCCCCCCCC)C(=O)C2=C1c1ccccn1,26.3,3.56,3.6,20.4,BG/BC,30.0,1000.0,33.0,DDTS-treated SiO2,200.0,,Au,n+-Si,Spin coating - annealing,200.0,Chloroform,3000.0,Ambient,p,-5.69,-4.33,0.46,0.39,,10000,,,,10000,0.46,"
"
PQuT-T,362,389,2018,10.1002/adma.201706557,Advanced Materials,CCCCCCCCCCCCC(CCCCCCCCCC)CN1C(=O)/C(=c2\cc/c(=C3\C(=O)N(CC(CCCCCCCCCC)CCCCCCCCCCCC)c4cc(-c5cccs5)ccc43)s2)c2ccccc21,25.3,1.26,3.6,24.2,TG/BC,500.0,10000.0,20.0,PMMA,500.0,,Ni/Au,Al,Spin coating,,o-DCB,1500.0,Nitrogen,p,-5.24,-3.56,,0.00694,-12.6,100000,,0.00217,13.4,1000,0.00694,"off-center spin-coating were reported to reach a higher mobility
"
PQuT-T,362,390,2018,10.1002/adma.201706557,Advanced Materials,CCCCCCCCCCCCC(CCCCCCCCCC)CN1C(=O)/C(=c2\cc/c(=C3\C(=O)N(CC(CCCCCCCCCC)CCCCCCCCCCCC)c4cc(-c5cccs5)ccc43)s2)c2ccccc21,25.3,1.26,3.6,24.2,TG/BC,500.0,10000.0,20.0,PMMA,500.0,,Ni/Au,Al,Spin coating - annealing,250.0,o-DCB,1500.0,Nitrogen,p,-5.24,-3.56,3.6,1.37,-46.9,1000000,0.81,0.34,38.6,100000,3.6,"
"
PQUT-BT,363,391,2018,10.1002/adma.201706557,Advanced Materials,CCCCCCCCCCCCC(CCCCCCCCCC)CN1C(=O)/C(=c2\cc/c(=C3\C(=O)N(CC(CCCCCCCCCC)CCCCCCCCCCCC)c4cc(-c5ccc(-c6cccs6)s5)ccc43)s2)c2ccccc21,22.6,2.58,3.6,23.8,TG/BC,500.0,10000.0,20.0,PMMA,500.0,,Ni/Au,Al,Spin coating,,o-DCB,1500.0,Nitrogen,p,-5.11,-3.55,,0.0822,-32.2,100000,,0.0108,30.5,100,0.0822,"
"
PQUT-BT,363,392,2018,10.1002/adma.201706557,Advanced Materials,CCCCCCCCCCCCC(CCCCCCCCCC)CN1C(=O)/C(=c2\cc/c(=C3\C(=O)N(CC(CCCCCCCCCC)CCCCCCCCCCCC)c4cc(-c5ccc(-c6cccs6)s5)ccc43)s2)c2ccccc21,22.6,2.58,3.6,23.8,TG/BC,500.0,10000.0,20.0,PMMA,500.0,,Ni/Au,Al,Spin coating - annealing,250.0,o-DCB,1500.0,Nitrogen,p,-5.11,-3.55,2.77,1.33,-45.5,1000000,0.28,0.14,32.8,10000,2.77,"
"
PBTI1,364,393,2018,10.1021/jacs.8b02144,Journal of American Chemical Society,CCCCCCCCCCC(CCCCCCCC)Cn1c(=O)c2ccsc2c2sccc2c1=O,12.7,2.1,3.7,25.6,TG/BC,50.0,5000.0,100.0,Cytop,400.0,,Au/Cr,Al,Spin coating - annealing,160.0,Chloroform,,Nitrogen,n,-5.46,-3.48,,,,,1.53,1.19,25.0,1000000,1.53,"
"
PBTI2,365,394,2018,10.1021/jacs.8b02144,Journal of American Chemical Society,CCCCCCCCCCC(CCCCCCCC)Cn1c(=O)c2ccsc2c2sc3c(sc4c5sccc5c(=O)n(CC(CCCCCCCC)CCCCCCCCCC)c(=O)c43)c2c1=O,13.3,2.2,3.7,25.6,TG/BC,50.0,5000.0,100.0,Cytop,400.0,,Au/Cr,Al,Spin coating - annealing,160.0,Chloroform,,Nitrogen,n,-5.39,-3.53,,,,,1.34,1.07,21.0,1000000,1.34,"
"
PBTI3,366,395,2018,10.1021/jacs.8b02144,Journal of American Chemical Society,CCCCCCCCCCC(CCCCCCCC)Cn1c(=O)c2c(c3sccc3c1=O)SC1c3c(c4sc5c(sc6c7sccc7c(=O)n(CC(CCCCCCCC)CCCCCCCCCC)c(=O)c65)c4c(=O)n(CC(CCCCCCCC)CCCCCCCCCC)c3=O)SC21,11.7,1.9,3.7,25.6,TG/BC,50.0,5000.0,100.0,Cytop,400.0,,Au/Cr,Al,Spin coating - annealing,160.0,Chloroform,,Nitrogen,n,-5.41,-3.59,,,,,0.47,0.41,21.0,1000000,0.47,"
"
PBTI4,367,396,2018,10.1021/jacs.8b02144,Journal of American Chemical Society,CCCCCCCCCCC(CCCCCCCC)Cn1c(=O)c2c(c3sc4c(sc5c6sccc6c(=O)n(CC(CCCCCCCC)CCCCCCCCCC)c(=O)c54)c3c1=O)SC1c3c(c4sc5c(sc6c7sccc7c(=O)n(CC(CCCCCCCC)CCCCCCCCCC)c(=O)c65)c4c(=O)n(CC(CCCCCCCC)CCCCCCCCCC)c3=O)SC21,9.4,1.6,3.7,25.6,TG/BC,50.0,5000.0,100.0,Cytop,400.0,,Au/Cr,Al,Spin coating - annealing,160.0,Chloroform,,Nitrogen,n,-5.47,-3.67,,,,,0.21,0.16,14.0,1000000,0.21,"
"
PBTI5,368,397,2018,10.1021/jacs.8b02144,Journal of American Chemical Society,CCCCCCCCCCC(CCCCCCCC)Cn1c(=O)c2c(c3sc4c(sc5c6sccc6c(=O)n(CC(CCCCCCCC)CCCCCCCCCC)c(=O)c54)c3c1=O)SC1c3c(c4sc5c(sc6c7sc8c(sc9c%10sccc%10c(=O)n(CC(CCCCCCCC)CCCCCCCCCC)c(=O)c98)c7c(=O)n(CC(CCCCCCCC)CCCCCCCCCC)c(=O)c56)c4c(=O)n(CC(CCCCCCCC)CCCCCCCCCC)c3=O)SC21,9.2,1.1,3.7,25.6,TG/BC,50.0,5000.0,100.0,Cytop,400.0,,Au/Cr,Al,Spin coating - annealing,160.0,Chloroform,,Nitrogen,n,-5.49,-3.72,,,,,0.014,0.013,26.0,100000,0.014,"
"
PBTI1,364,398,2018,10.1021/jacs.8b02144,Journal of American Chemical Society,CCCCCCCCCCC(CCCCCCCC)Cn1c(=O)c2ccsc2c2sccc2c1=O,12.7,2.1,3.7,25.6,TG/BC,50.0,5000.0,100.0,Cytop,400.0,,Au/Cr,Al,Spin coating - annealing,240.0,Chloroform,,Nitrogen,n,-5.46,-3.48,,,,,1.53,1.12,33.0,1000000,1.53,"
"
PBTI2,365,399,2018,10.1021/jacs.8b02144,Journal of American Chemical Society,CCCCCCCCCCC(CCCCCCCC)Cn1c(=O)c2ccsc2c2sc3c(sc4c5sccc5c(=O)n(CC(CCCCCCCC)CCCCCCCCCC)c(=O)c43)c2c1=O,13.3,2.2,3.7,25.6,TG/BC,50.0,5000.0,100.0,Cytop,400.0,,Au/Cr,Al,Spin coating - annealing,240.0,Chloroform,,Nitrogen,n,-5.39,-3.53,,,,,0.97,0.76,21.0,1000000,0.97,"
"
PBTI3,366,400,2018,10.1021/jacs.8b02144,Journal of American Chemical Society,CCCCCCCCCCC(CCCCCCCC)Cn1c(=O)c2c(c3sccc3c1=O)SC1c3c(c4sc5c(sc6c7sccc7c(=O)n(CC(CCCCCCCC)CCCCCCCCCC)c(=O)c65)c4c(=O)n(CC(CCCCCCCC)CCCCCCCCCC)c3=O)SC21,11.7,1.9,3.7,25.6,TG/BC,50.0,5000.0,100.0,Cytop,400.0,,Au/Cr,Al,Spin coating - annealing,240.0,Chloroform,,Nitrogen,n,-5.41,-3.59,,,,,0.38,0.33,20.0,1000000,0.38,"
"
PBTI4,367,401,2018,10.1021/jacs.8b02144,Journal of American Chemical Society,CCCCCCCCCCC(CCCCCCCC)Cn1c(=O)c2c(c3sc4c(sc5c6sccc6c(=O)n(CC(CCCCCCCC)CCCCCCCCCC)c(=O)c54)c3c1=O)SC1c3c(c4sc5c(sc6c7sccc7c(=O)n(CC(CCCCCCCC)CCCCCCCCCC)c(=O)c65)c4c(=O)n(CC(CCCCCCCC)CCCCCCCCCC)c3=O)SC21,9.4,1.6,3.7,25.6,TG/BC,50.0,5000.0,100.0,Cytop,400.0,,Au/Cr,Al,Spin coating - annealing,240.0,Chloroform,,Nitrogen,n,-5.47,-3.67,,,,,0.15,0.12,15.0,100000,0.15,"
"
PBTI5,368,402,2018,10.1021/jacs.8b02144,Journal of American Chemical Society,CCCCCCCCCCC(CCCCCCCC)Cn1c(=O)c2c(c3sc4c(sc5c6sccc6c(=O)n(CC(CCCCCCCC)CCCCCCCCCC)c(=O)c54)c3c1=O)SC1c3c(c4sc5c(sc6c7sc8c(sc9c%10sccc%10c(=O)n(CC(CCCCCCCC)CCCCCCCCCC)c(=O)c98)c7c(=O)n(CC(CCCCCCCC)CCCCCCCCCC)c(=O)c56)c4c(=O)n(CC(CCCCCCCC)CCCCCCCCCC)c3=O)SC21,9.2,1.1,3.7,25.6,TG/BC,50.0,5000.0,100.0,Cytop,400.0,,Au/Cr,Al,Spin coating - annealing,240.0,Chloroform,,Nitrogen,n,-5.49,-3.72,,,,,0.011,0.0098,28.0,100000,0.011,"
"
NBA-P2,369,403,2017,10.1021/jacs.7b07750,Journal of American Chemical Society,CCCCCCCCCCC(CCCCCCCC)CN1C(=O)c2ccc3c4c(c(-c5ccc(-c6cccs6)s5)cc1c24)C(=O)N3CC(CCCCCCCC)CCCCCCCCCC,35.6,3.91,3.58,25.1,BG/TC,60.0,1000.0,16.7,PMMA,,,Au/Cr,Al,Spin coating - annealing,200.0,o-DCB,1000.0,Ambient,p,-5.58,-3.89,0.0843,0.05,-20.6,12600,,,,,0.0843,"
"
NBA-P2,369,404,2017,10.1021/jacs.7b07750,Journal of American Chemical Society,CCCCCCCCCCC(CCCCCCCC)CN1C(=O)c2ccc3c4c(c(-c5ccc(-c6cccs6)s5)cc1c24)C(=O)N3CC(CCCCCCCC)CCCCCCCCCC,35.6,3.91,3.58,25.1,TG/BC,60.0,1000.0,16.7,PMMA,,,Au/Cr,Al,Spin coating - annealing,200.0,o-DCB,1000.0,Ambient,ambipolar,-5.58,-3.89,0.108,0.1,-42.1,63,0.393,0.34,40.2,500,0.393,"
"
NBA-P2,369,405,2017,10.1021/jacs.7b07750,Journal of American Chemical Society,CCCCCCCCCCC(CCCCCCCC)CN1C(=O)c2ccc3c4c(c(-c5ccc(-c6cccs6)s5)cc1c24)C(=O)N3CC(CCCCCCCC)CCCCCCCCCC,35.6,3.91,3.58,25.1,TG/BC,60.0,1000.0,16.7,PMMA,,,Au/Cr,Al,Spin coating - annealing,200.0,o-DCB,1000.0,vacuum,ambipolar,-5.58,-3.89,0.108,0.08,-41.6,50,0.38,0.28,40.1,316,0.38,"
"
NBA-P3,370,406,2017,10.1021/jacs.7b07750,Journal of American Chemical Society,CCCCCCCCCCCCCCC(CCCCCCCCCCCCCC)CN1C(=O)c2ccc3c4c(c(-c5ccc(-c6cccs6)s5)cc1c24)C(=O)N3CC(CCCCCCCCCCCCCC)CCCCCCCCCCCCCC,40.1,3.47,3.62,30.9,TG/BC,60.0,1000.0,16.7,PMMA,,,Au/Cr,Al,Spin coating - annealing,200.0,o-DCB,1000.0,Ambient,n,-5.63,-3.94,0.0256,0.021,-43.6,32,0.107,0.09,44.2,500,0.107,"
"
NBA-P3,370,407,2017,10.1021/jacs.7b07750,Journal of American Chemical Society,CCCCCCCCCCCCCCC(CCCCCCCCCCCCCC)CN1C(=O)c2ccc3c4c(c(-c5ccc(-c6cccs6)s5)cc1c24)C(=O)N3CC(CCCCCCCCCCCCCC)CCCCCCCCCCCCCC,40.1,3.47,3.62,30.9,TG/BC,60.0,1000.0,16.7,PMMA,,,Au/Cr,Al,Spin coating - annealing,200.0,o-DCB,1000.0,vacuum,n,-5.63,-3.94,0.0266,0.022,-42.0,40,0.107,0.08,39.5,500,0.107,"
"
NBA-P4,371,408,2017,10.1021/jacs.7b07750,Journal of American Chemical Society,CCCCCCCCCCCCCCC(CCCCCCCCCCCCCC)CN1C(=O)c2ccc3c4c(c(-c5ccc(/C=C/c6cccs6)s5)cc1c24)C(=O)N3CC(CCCCCCCCCCCCCC)CCCCCCCCCCCCCC,148.5,3.32,3.51,32.0,TG/BC,60.0,1000.0,16.7,PMMA,,,Au/Cr,Al,Spin coating - annealing,200.0,o-DCB,1000.0,Ambient,p,-5.53,-3.89,0.172,0.13,-40.0,79,0.0426,0.031,41.7,79,0.172,"
"
NBA-P4,371,409,2017,10.1021/jacs.7b07750,Journal of American Chemical Society,CCCCCCCCCCCCCCC(CCCCCCCCCCCCCC)CN1C(=O)c2ccc3c4c(c(-c5ccc(/C=C/c6cccs6)s5)cc1c24)C(=O)N3CC(CCCCCCCCCCCCCC)CCCCCCCCCCCCCC,148.5,3.32,3.51,32.0,TG/BC,60.0,1000.0,16.7,PMMA,,,Au/Cr,Al,Spin coating - annealing,200.0,o-DCB,1000.0,vacuum,p,-5.53,-3.89,0.318,0.15,-37.0,126,0.0563,0.03,46.1,16,0.318,"
"
PDTzTI,372,410,2018,10.1002/adma.201705745,Advanced Materials,CCCCCCCCC(CCCCCC)Cn1c(=O)c2ccsc2c2sc(-c3nc4c(=O)n(CC(CCCCCC)CCCCCCCC)c(=O)c5ccsc5c4s3)nc2c1=O,7.0,1.1,3.35,,TG/BC,,,50.0,Cytop,,4.4,Au/Cr,Al,Spin coating,,CTL-809M : CT-SOLV180 = 2:1,,Nitrogen,n,-5.78,-3.77,,,,,0.16,0.1,48.0,1000000-10000000,0.16,"channel width (W) normalized total resistance
"
PDTzTI,372,411,2018,10.1002/adma.201705745,Advanced Materials,CCCCCCCCC(CCCCCC)Cn1c(=O)c2ccsc2c2sc(-c3nc4c(=O)n(CC(CCCCCC)CCCCCCCC)c(=O)c5ccsc5c4s3)nc2c1=O,7.0,1.1,3.35,,TG/BC,,,50.0,Cytop,,4.4,Au/Cr,Al,Spin coating - annealing,150.0,CTL-809M : CT-SOLV180 = 2:1,,Nitrogen,n,-5.78,-3.77,,,,,0.79,0.62,42.0,10000000-100000000,0.79,"channel width (W) normalized total resistance
"
PDTzTI,372,412,2018,10.1002/adma.201705745,Advanced Materials,CCCCCCCCC(CCCCCC)Cn1c(=O)c2ccsc2c2sc(-c3nc4c(=O)n(CC(CCCCCC)CCCCCCCC)c(=O)c5ccsc5c4s3)nc2c1=O,7.0,1.1,3.35,,TG/BC,,,50.0,Cytop,,4.4,Au/Cr,Al,Spin coating - annealing,250.0,CTL-809M : CT-SOLV180 = 2:1,,Nitrogen,n,-5.78,-3.77,,,,,0.5,0.37,44.0,1000000-10000000,0.5,"channel width (W) normalized total resistance
"
PDTzTI,372,413,2018,10.1002/adma.201705745,Advanced Materials,CCCCCCCCC(CCCCCC)Cn1c(=O)c2ccsc2c2sc(-c3nc4c(=O)n(CC(CCCCCC)CCCCCCCC)c(=O)c5ccsc5c4s3)nc2c1=O,7.0,1.1,3.35,,TG/BC,,,50.0,Cytop,,4.4,Au/Cr,Al,Spin coating - annealing,300.0,CTL-809M : CT-SOLV180 = 2:1,,Nitrogen,n,-5.78,-3.77,,,,,0.33,0.3,47.0,1000000-10000000,0.33,"channel width (W) normalized total resistance
"
PTTID-T,201,414,2018,10.1039/C8TC02705F,Journal of Material Chemical C,CCCCCCCCCCCCC(CCCCCCCCCC)CCCCCCN1C(=O)/C(=C2/C(=O)N(CCCCCCC(CCCCCCCCCC)CCCCCCCCCCCC)c3c2sc2cc(-c4cccs4)sc32)c2sc3ccsc3c21,54.3,1.85,3.6,26.4,BG/TC,100.0,1000.0,10.0,ODTS-modified SiO?,300.0,10.8,Au,n+-Si,Spin coating - annealing,150.0,Chloroform,2000.0,Vacuum,p,-5.44,-3.74,0.54,0.5,2.6,770000,,,,,0.54,"
"
PTTID-BT,202,415,2018,10.1039/C8TC02705F,Journal of Material Chemical C,CCCCCCCCCCCCC(CCCCCCCCCC)CCCCCCN1C(=O)/C(=C2/C(=O)N(CCCCCCC(CCCCCCCCCC)CCCCCCCCCCCC)c3c2sc2cc(-c4ccc(-c5cccs5)s4)sc32)c2sc3ccsc3c21,52.9,1.54,3.5,27.8,BG/TC,100.0,1000.0,10.0,ODTS-modified SiO?,300.0,10.8,Au,n+-Si,Spin coating - annealing,200.0,Chloroform,2000.0,Vacuum,ambipolar,-5.43,-3.74,0.027,0.025,17.9,220,0.055,0.037,97.8,170,0.055,"
"
PTTID-TT,203,416,2018,10.1039/C8TC02705F,Journal of Material Chemical C,CCCCCCCCCCCCC(CCCCCCCCCC)CCCCCCN1C(=O)/C(=C2/C(=O)N(CCCCCCC(CCCCCCCCCC)CCCCCCCCCCCC)c3c2sc2cc(-c4cc5sccc5s4)sc32)c2sc3ccsc3c21,30.8,1.34,3.5,30.2,BG/TC,100.0,1000.0,10.0,ODTS-modified SiO?,300.0,10.8,Au,n+-Si,Spin coating - annealing,200.0,Chloroform,2000.0,Vacuum,p,-5.45,-3.77,0.066,0.06,4.6,770000,,,,,0.066,"
"
PTTID-TVT,204,417,2018,10.1039/C8TC02705F,Journal of Material Chemical C,CCCCCCCCCCCCC(CCCCCCCCCC)CCCCCCN1C(=O)/C(=C2/C(=O)N(CCCCCCC(CCCCCCCCCC)CCCCCCCCCCCC)c3c2sc2cc(-c4ccc(/C=C/c5cccs5)s4)sc32)c2sc3ccsc3c21,36.6,1.41,3.5,27.6,BG/TC,100.0,1000.0,10.0,ODTS-modified SiO?,300.0,10.8,Au,n+-Si,Spin coating - annealing,200.0,Chloroform,2000.0,Vacuum,p,-5.47,-3.51,0.044,0.042,12.9,1900,,,,,0.044,"
"
PTTID-SVS,205,418,2018,10.1039/C8TC02705F,Journal of Material Chemical C,CCCCCCCCCCCCC(CCCCCCCCCC)CCCCCCN1C(=O)/C(=C2/C(=O)N(CCCCCCC(CCCCCCCCCC)CCCCCCCCCCCC)c3c2sc2cc(-c4ccc(/C=C/c5ccc[se]5)[se]4)sc32)c2sc3ccsc3c21,26.9,1.39,3.5,27.1,BG/TC,100.0,1000.0,10.0,ODTS-modified SiO?,300.0,10.8,Au,n+-Si,Spin coating - annealing,200.0,Chloroform,2000.0,Vacuum,p,-5.48,-3.72,0.046,0.043,20.9,680,,,,,0.046,"
"
PTTID-T,201,419,2018,10.1039/C8TC02705F,Journal of Material Chemical C,CCCCCCCCCCCCC(CCCCCCCCCC)CCCCCCN1C(=O)/C(=C2/C(=O)N(CCCCCCC(CCCCCCCCCC)CCCCCCCCCCCC)c3c2sc2cc(-c4cccs4)sc32)c2sc3ccsc3c21,54.3,1.85,3.6,30.3,BG/TC,100.0,1000.0,10.0,ODTS-modified SiO?,300.0,10.8,Au,n+-Si,Spin coating,,Chloroform,2000.0,Vacuum,p,-5.44,-3.74,0.19,0.16,2.5,55000,,,,,0.19,"
"
PTTID-BT,202,420,2018,10.1039/C8TC02705F,Journal of Material Chemical C,CCCCCCCCCCCCC(CCCCCCCCCC)CCCCCCN1C(=O)/C(=C2/C(=O)N(CCCCCCC(CCCCCCCCCC)CCCCCCCCCCCC)c3c2sc2cc(-c4ccc(-c5cccs5)s4)sc32)c2sc3ccsc3c21,52.9,1.54,3.6,29.7,BG/TC,100.0,1000.0,10.0,ODTS-modified SiO?,300.0,10.8,Au,n+-Si,Spin coating,,Chloroform,2000.0,Vacuum,ambipolar,-5.43,-3.74,0.01,0.0081,1.3,960,0.019,0.017,85.7,1900,0.019,"
"
PTTID-TT,203,421,2018,10.1039/C8TC02705F,Journal of Material Chemical C,CCCCCCCCCCCCC(CCCCCCCCCC)CCCCCCN1C(=O)/C(=C2/C(=O)N(CCCCCCC(CCCCCCCCCC)CCCCCCCCCCCC)c3c2sc2cc(-c4cc5sccc5s4)sc32)c2sc3ccsc3c21,30.8,1.34,3.6,32.2,BG/TC,100.0,1000.0,10.0,ODTS-modified SiO?,300.0,10.8,Au,n+-Si,Spin coating,,Chloroform,2000.0,Vacuum,p,-5.45,-3.77,0.004,0.0034,34.4,55000,,,,,0.004,"
