Repository: wonderingbiggy/OFETnow

# Data Files

This folder contains the OFETNow database snapshot, processed training features and targets, an input template, and example inputs for the **OFETNow-ML** prediction workflow.

## Files

### `input_template.json`

A blank JSON template for running predictions on new polymer OFET candidates.

Input fields:

```text
entry_id
polymer_name
SMILES
Mn_Kda
N_AVE
PDI
Aspect_Ratio
Capacitance
GATE
Dielectric
Fabrication_Method
Solvent_of_Spin_Coating
Test_Environment
Type
S/D
Annealing_Temperature
```

`Mn_Kda` and `N_AVE` are both included for flexibility.

### `ofetnow_export_fulldata.csv`
A snapshot of the complete OFETNow database as of June 3, 2026.

File: data/ofetnow_export_fulldata_updated.csv (part 5 of 5)
Compound name,Compound id,Device id,Publish year,Doi,Journal name,Smiles,Mn(Kda),Dispersity(Đ),π-π Spacing,d(100),Device architectures,Channel length(μm),Channel width(μm),Ratio of channel length and width,Materials of dielectric layer,Thickness of dielectric layer(μm),Capacitance of unit area(nF),Materials of source and drain electrodes,Materials of gate electrodes,Fabrication method,Annealing temperature,Spin coating solvent,Spin coating speed(rpm),Test environment,Type of carriers,HOMO (eV),LUMO (eV),Max hole mobility (cm²V⁻¹s⁻¹),Mean hole mobility (cm²V⁻¹s⁻¹),Hole threshold voltage(V),Hole on and off ratio,Max electron mobility (cm²V⁻¹s⁻¹),Mean electron mobility (cm²V⁻¹s⁻¹),Electron threshold voltage(V),Electron on and off ratio,Max mobility (cm²V⁻¹s⁻¹),Comments
"
PTTID-TVT,204,422,2018,10.1039/C8TC02705F,Journal of Material Chemical C,CCCCCCCCCCCCC(CCCCCCCCCC)CCCCCCN1C(=O)/C(=C2/C(=O)N(CCCCCCC(CCCCCCCCCC)CCCCCCCCCCCC)c3c2sc2cc(-c4ccc(/C=C/c5cccs5)s4)sc32)c2sc3ccsc3c21,36.6,1.41,3.5,29.9,BG/TC,100.0,1000.0,10.0,ODTS-modified SiO?,300.0,10.8,Au,n+-Si,Spin coating,,Chloroform,2000.0,Vacuum,p,-5.47,-3.51,0.016,0.015,3.9,10000,,,,,0.016,"
"
PTTID-SVS,205,423,2018,10.1039/C8TC02705F,Journal of Material Chemical C,CCCCCCCCCCCCC(CCCCCCCCCC)CCCCCCN1C(=O)/C(=C2/C(=O)N(CCCCCCC(CCCCCCCCCC)CCCCCCCCCCCC)c3c2sc2cc(-c4ccc(/C=C/c5ccc[se]5)[se]4)sc32)c2sc3ccsc3c21,26.9,1.39,3.6,32.9,BG/TC,100.0,1000.0,10.0,ODTS-modified SiO?,300.0,10.8,Au,n+-Si,Spin coating,,Chloroform,2000.0,Vacuum,p,-5.48,-3.72,0.014,0.013,8.2,920,,,,,0.014,"
"
PDIID-T,206,424,2016,10.1021/acs.macromol.6b00006,Macromolecules,CCCCCCCCCCCCN1C(=O)/C(=C2/C(=O)N(CCCC(CCCCCCCCCC)CCCCCCCCCC)c3ccccc32)c2ccc3c4c(ccc3c21)/C(=C1\C(=O)N(CCCC(CCCCCCCCCC)CCCCCCCCCC)c2cc(-c3cccs3)ccc21)C(=O)N4CCCCCCCCCCCC,52.4,1.63,,,TG/BC,80.0,5600.0,70.0,PMMA,550.0,5.5,Au,Au,Spin coating - annealing,200.0,o-DCB,,Ambient,ambipolar,-5.16,-3.66,0.0011,0.00094,-11.0,<10,0.0062,0.0037,11.0,10-100,0.0037,"
"
PDIID-TT,207,425,2016,10.1021/acs.macromol.6b00006,Macromolecules,CCCCCCCCCCCCN1C(=O)/C(=C2/C(=O)N(CCCC(CCCCCCCCCC)CCCCCCCCCC)c3ccccc32)c2ccc3c4c(ccc3c21)/C(=C1\C(=O)N(CCCC(CCCCCCCCCC)CCCCCCCCCC)c2cc(-c3ccc(-c5cccs5)s3)ccc21)C(=O)N4CCCCCCCCCCCC,82.1,2.07,3.6,24.52,BG/TC,100.0,3000.0,30.0,ODMS-modified SiO?,300.0,10.0,Au,n+-Si,Spin coating,,o-DCB,,Ambient,p,-5.16,-3.58,0.56,0.48,6.0,~1000,0.015,0.013,63.5,1000-10000,0.56,"
"
PDIID-TT,207,426,2016,10.1021/acs.macromol.6b00006,Macromolecules,CCCCCCCCCCCCN1C(=O)/C(=C2/C(=O)N(CCCC(CCCCCCCCCC)CCCCCCCCCC)c3ccccc32)c2ccc3c4c(ccc3c21)/C(=C1\C(=O)N(CCCC(CCCCCCCCCC)CCCCCCCCCC)c2cc(-c3ccc(-c5cccs5)s3)ccc21)C(=O)N4CCCCCCCCCCCC,82.1,2.07,3.6,24.52,BG/TC,100.0,3000.0,30.0,ODMS-modified SiO?,300.0,10.0,Au,n+-Si,Spin coating - annealing,200.0,o-DCB,,Ambient,p,-5.16,-3.58,1.55,1.29,5.0,1000-10000,0.021,0.018,43.0,100-1000,1.55,"
"
PDIID-TT,207,427,2016,10.1021/acs.macromol.6b00006,Macromolecules,CCCCCCCCCCCCN1C(=O)/C(=C2/C(=O)N(CCCC(CCCCCCCCCC)CCCCCCCCCC)c3ccccc32)c2ccc3c4c(ccc3c21)/C(=C1\C(=O)N(CCCC(CCCCCCCCCC)CCCCCCCCCC)c2cc(-c3ccc(-c5cccs5)s3)ccc21)C(=O)N4CCCCCCCCCCCC,82.1,2.07,3.6,24.52,TG/BC,80.0,5600.0,70.0,PMMA,550.0,5.5,Au,Au,Spin coating - annealing,200.0,o-DCB,,Ambient,ambipolar,-5.16,-3.58,0.41,0.34,-16.5,~100,0.18,0.14,45.5,~100,0.41,"
"
PDIID-TVT1,208,428,2016,10.1021/acs.macromol.6b00006,Macromolecules,CCCCCCCCCCCCN1C(=O)/C(=C2/C(=O)N(CCCC(CCCCCCCCCC)CCCCCCCCCC)c3ccccc32)c2ccc3c4c(ccc3c21)/C(=C1\C(=O)N(CCCC(CCCCCCCCCC)CCCCCCCCCC)c2cc(-c3ccc(/C=C/c5cccs5)s3)ccc21)C(=O)N4CCCCCCCCCCCC,46.2,5.31,3.73,23.67,BG/TC,100.0,3000.0,30.0,ODMS-modified SiO?,300.0,10.0,Au,n+-Si,Spin coating,,o-DCB,,Ambient,p,-5.24,-3.58,0.67,0.49,-6.5,1000-10000,0.00097,0.00085,50.0,1000-10000,0.67,"
"
PDIID-TVT1,208,429,2016,10.1021/acs.macromol.6b00006,Macromolecules,CCCCCCCCCCCCN1C(=O)/C(=C2/C(=O)N(CCCC(CCCCCCCCCC)CCCCCCCCCC)c3ccccc32)c2ccc3c4c(ccc3c21)/C(=C1\C(=O)N(CCCC(CCCCCCCCCC)CCCCCCCCCC)c2cc(-c3ccc(/C=C/c5cccs5)s3)ccc21)C(=O)N4CCCCCCCCCCCC,46.2,5.31,3.73,23.67,BG/TC,100.0,3000.0,30.0,ODMS-modified SiO?,300.0,10.0,Au,n+-Si,Spin coating - annealing,200.0,o-DCB,,Ambient,p,-5.24,-3.58,1.79,1.47,3.0,10000-100000,0.087,0.058,46.0,1000-10000,1.79,"
"
PDIID-TVT1,208,430,2016,10.1021/acs.macromol.6b00006,Macromolecules,CCCCCCCCCCCCN1C(=O)/C(=C2/C(=O)N(CCCC(CCCCCCCCCC)CCCCCCCCCC)c3ccccc32)c2ccc3c4c(ccc3c21)/C(=C1\C(=O)N(CCCC(CCCCCCCCCC)CCCCCCCCCC)c2cc(-c3ccc(/C=C/c5cccs5)s3)ccc21)C(=O)N4CCCCCCCCCCCC,46.2,5.31,3.73,23.67,TG/BC,80.0,5600.0,70.0,PMMA,550.0,5.5,Au,Au,Spin coating - annealing,200.0,o-DCB,,Ambient,ambipolar,-5.24,-3.58,0.45,0.36,-14.5,10-100,0.16,0.11,42.0,10-100,0.45,"
"
PDIID-TVT2,209,431,2016,10.1021/acs.macromol.6b00006,Macromolecules,CCCCCCCCCCCCC(CCCCCCCCCC)CN1C(=O)/C(=C2/C(=O)N(CCCCCCCCCCCC)c3c2ccc2c4c(ccc32)/C(=C2\C(=O)N(CC(CCCCCCCCCC)CCCCCCCCCCCC)c3cc(-c5ccc(/C=C/c6cccs6)s5)ccc32)C(=O)N4CCCCCCCCCCCC)c2ccccc21,35.5,7.18,3.83,23.05,BG/TC,100.0,3000.0,30.0,ODMS-modified SiO?,300.0,10.0,Au,n+-Si,Spin coating,,o-DCB,,Ambient,p,-5.38,-3.71,0.2,0.15,-6.5,100000-1000000,0.0017,0.0016,28.0,1000-10000,0.2,"
"
PDIID-TVT2,209,432,2016,10.1021/acs.macromol.6b00006,Macromolecules,CCCCCCCCCCCCC(CCCCCCCCCC)CN1C(=O)/C(=C2/C(=O)N(CCCCCCCCCCCC)c3c2ccc2c4c(ccc32)/C(=C2\C(=O)N(CC(CCCCCCCCCC)CCCCCCCCCCCC)c3cc(-c5ccc(/C=C/c6cccs6)s5)ccc32)C(=O)N4CCCCCCCCCCCC)c2ccccc21,35.5,7.18,3.83,23.05,BG/TC,100.0,3000.0,30.0,ODMS-modified SiO?,300.0,10.0,Au,n+-Si,Spin coating - annealing,200.0,o-DCB,,Ambient,p,-5.38,-3.71,0.75,0.62,-1.5,10000-100000,0.018,0.017,24.5,1000-10000,0.75,"
"
PDIID-TVT2,209,433,2016,10.1021/acs.macromol.6b00006,Macromolecules,CCCCCCCCCCCCC(CCCCCCCCCC)CN1C(=O)/C(=C2/C(=O)N(CCCCCCCCCCCC)c3c2ccc2c4c(ccc32)/C(=C2\C(=O)N(CC(CCCCCCCCCC)CCCCCCCCCCCC)c3cc(-c5ccc(/C=C/c6cccs6)s5)ccc32)C(=O)N4CCCCCCCCCCCC)c2ccccc21,35.5,7.18,3.83,23.05,TG/BC,80.0,5600.0,70.0,PMMA,550.0,5.5,Au,Au,Spin coating - annealing,290.0,o-DCB,,Ambient,ambipolar,-5.38,-3.71,0.32,0.27,-35.0,~100,0.071,0.051,40.0,~1000,0.32,"
"
FVTI-BT,210,434,2018,10.1021/acs.macromol.8b01297,Macromolecules,CCCCCCCCCCCCC(CCCCCCCCCC)CN1C(=O)/C(=C\c2cc(F)c(/C=C/c3sc(/C=C4\C(=O)N(CC(CCCCCCCCCC)CCCCCCCCCCCC)c5cc(-c6ccc(-c7cccs7)s6)ccc54)cc3F)s2)c2ccccc21,52.0,1.85,3.52,19.7,BG/TC,50.0,1400.0,28.0,OTS-modified SiO2,300.0,10.0,Au,n+-Si,Spin coating - annealing,120.0,o-DCB,2500.0,Ambient,p,-5.25,-3.36,0.33,0.24,9.4,10000-1000000  ,,,,,0.33,"
"
FVTI-BTF,211,435,2018,10.1021/acs.macromol.8b01297,Macromolecules,CCCCCCCCCCCCC(CCCCCCCCCC)CN1C(=O)/C(=C\c2cc(F)c(/C=C/c3sc(/C=C4\C(=O)N(CC(CCCCCCCCCC)CCCCCCCCCCCC)c5cc(-c6cc(F)c(-c7sccc7F)s6)ccc54)cc3F)s2)c2ccccc21,28.2,1.5,3.51,19.9,BG/TC,50.0,1400.0,28.0,OTS-modified SiO2,300.0,10.0,Au,n+-Si,Spin coating - annealing,120.0,o-DCB,2500.0,Ambient,p,-5.35,-3.39,0.39,0.26,-1.6,100000-10000000  ,,,,,0.39,"
"
FVTI-TVT,212,436,2018,10.1021/acs.macromol.8b01297,Macromolecules,CCCCCCCCCCCCC(CCCCCCCCCC)CN1C(=O)/C(=C\c2cc(F)c(/C=C/c3sc(/C=C4\C(=O)N(CC(CCCCCCCCCC)CCCCCCCCCCCC)c5cc(-c6ccc(/C=C/c7cccs7)s6)ccc54)cc3F)s2)c2ccccc21,47.5,2.81,3.5,24.8,BG/TC,50.0,1400.0,28.0,OTS-modified SiO2,300.0,10.0,Au,n+-Si,Spin coating - annealing,120.0,o-DCB,2500.0,Ambient,p,-5.2,-3.36,0.3,0.21,8.2,10000-1000000  ,,,,,0.3,"
"
FVTI-TVTF,213,437,2018,10.1021/acs.macromol.8b01297,Macromolecules,CCCCCCCCCCCCC(CCCCCCCCCC)CN1C(=O)/C(=C\c2cc(F)c(/C=C/c3sc(/C=C4\C(=O)N(CC(CCCCCCCCCC)CCCCCCCCCCCC)c5cc(-c6cc(F)c(/C=C/c7sccc7F)s6)ccc54)cc3F)s2)c2ccccc21,33.5,1.49,3.55,24.8,BG/TC,50.0,1400.0,28.0,OTS-modified SiO2,300.0,10.0,Au,n+-Si,Spin coating - annealing,120.0,o-DCB,2500.0,Ambient,p,-5.27,-3.43,0.48,0.31,6.9,10000-1000000  ,,,,,0.48,"
"
FVTAI-TVT,214,438,2018,10.1021/acs.macromol.8b01297,Macromolecules,CCCCCCCCCCCCC(CCCCCCCCCC)CN1C(=O)/C(=C\c2cc(F)c(/C=C/c3sc(/C=C4\C(=O)N(CC(CCCCCCCCCC)CCCCCCCCCCCC)c5nc(-c6ccc(/C=C/c7cccs7)s6)ccc54)cc3F)s2)c2cccnc21,36.6,1.63,3.5,19.1,BG/TC,50.0,1400.0,28.0,OTS-modified SiO2,300.0,10.0,Au,n+-Si,Spin coating - annealing,160.0,o-DCB,2500.0,Ambient,p,-5.82,-3.89,0.47,0.37,6.3,100000-100000000  ,,,,,0.47,"
"
FVTAI-TVTF,215,439,2018,10.1021/acs.macromol.8b01297,Macromolecules,CCCCCCCCCCCCC(CCCCCCCCCC)CN1C(=O)/C(=C\c2cc(F)c(/C=C/c3sc(/C=C4\C(=O)N(CC(CCCCCCCCCC)CCCCCCCCCCCC)c5nc(-c6cc(F)c(/C=C/c7sccc7F)s6)ccc54)cc3F)s2)c2cccnc21,22.9,1.69,3.5,19.1,BG/TC,50.0,1400.0,28.0,OTS-modified SiO2,300.0,10.0,Au,n+-Si,Spin coating - annealing,240.0,o-DCB,2500.0,Ambient,p,-5.99,-3.93,0.31,0.19,4.9,10000-10000000  ,,,,,0.31,"
"
VDTOI-TVT,216,440,2016,10.1039/C5PY01500F,Polymer Chemistry,CCCCCCCCCCCCC(CCCCCCCCCC)CN1C(=O)/C(=C\c2ccc(/C=C/c3ccc(/C=C4\C(=O)N(CC(CCCCCCCCCC)CCCCCCCCCCCC)c5cc(-c6ccc(/C=C/c7cccs7)s6)ccc54)s3)s2)c2ccccc21,36.8,1.82,,,BG/BC,10.0,1400.0,140.0,PTS-modified SiO2,300.0,10.0,Au,n+-Si,Spin coating,,o-DCB,2000.0,Ambient,p,-5.41,-3.34,0.11,0.08,10.51,"1,000,000-10,000,000",,,,,0.11,"
"
VDTOI-SVS,217,441,2016,10.1039/C5PY01500F,Polymer Chemistry,CCCCCCCCCCCCC(CCCCCCCCCC)CN1C(=O)/C(=C\c2ccc(/C=C/c3ccc(/C=C4\C(=O)N(CC(CCCCCCCCCC)CCCCCCCCCCCC)c5cc(-c6ccc(/C=C/c7ccc[se]7)[se]6)ccc54)s3)s2)c2ccccc21,24.6,1.9,,,BG/BC,10.0,1400.0,140.0,PTS-modified SiO2,300.0,10.0,Au,n+-Si,Spin coating - annealing,300.0,o-DCB,2000.0,Ambient,p,-5.4,-3.62,0.35,0.21,8.55,"1,000,000-10,000,000",,,,,0.35,"
"
VDTOI-TVT,216,442,2016,10.1039/C5PY01500F,Polymer Chemistry,CCCCCCCCCCCCC(CCCCCCCCCC)CN1C(=O)/C(=C\c2ccc(/C=C/c3ccc(/C=C4\C(=O)N(CC(CCCCCCCCCC)CCCCCCCCCCCC)c5cc(-c6ccc(/C=C/c7cccs7)s6)ccc54)s3)s2)c2ccccc21,36.8,1.82,3.71,21.5,BG/BC,10.0,1400.0,140.0,PTS-modified SiO2,300.0,10.0,Au,n+-Si,Spin coating,,o-DCB,2000.0,Ambient,p,-5.41,-3.34,0.015,0.01,2.1,"1,000,000-10,000,000",,,,,0.015,"
"
VDTOI-SVS,217,443,2016,10.1039/C5PY01500F,Polymer Chemistry,CCCCCCCCCCCCC(CCCCCCCCCC)CN1C(=O)/C(=C\c2ccc(/C=C/c3ccc(/C=C4\C(=O)N(CC(CCCCCCCCCC)CCCCCCCCCCCC)c5cc(-c6ccc(/C=C/c7ccc[se]7)[se]6)ccc54)s3)s2)c2ccccc21,24.6,1.9,,,BG/BC,10.0,1400.0,140.0,PTS-modified SiO2,300.0,10.0,Au,n+-Si,Spin coating - annealing,300.0,o-DCB,2000.0,Ambient,p,-5.4,-3.62,0.037,0.021,1.2,"1,000,000-10,000,000",,,,,0.037,"
"
HBI-P1,218,444,2015,10.1039/C5TC00447K,Journal of Material Chemical C,CCCCCCCCCCC(CCCCCCCC)CN1C(=O)/C(=N\N=C2/C(=O)N(CC(CCCCCCCC)CCCCCCCCCC)c3cc(-c4ccc(-c5cccs5)s4)ccc32)c2ccccc21,40.0,2.23,3.75,19.4,BG/BC,30.0,1000.0,33.3,DDTS-modified SiO2,300.0,11.6,Au,n++-Si,Spin coating - annealing,100.0,Chloroform,3000.0,Nitrogen,ambipolar,-5.6,-4.0,0.056,0.041,-49.3,,0.0086,0.0063,51.3,,0.056,"
"
HBI-P1,219,445,2015,10.1039/C5TC00447K,Journal of Material Chemical C,CCCCCCCCCCC(CCCCCCCC)CN1C(=O)/C(=N\N=C2/C(=O)N(CC(CCCCCCCC)CCCCCCCCCC)c3cc(-c4ccc(-c5cccs5)s4)ccc32)c2ccccc21,40.0,2.23,3.75,19.4,BG/BC,30.0,1000.0,33.3,DDTS-modified SiO3,300.0,11.6,Au,n++-Si,Spin coating - annealing,100.0,Chloroform,3000.0,Nitrogen,ambipolar,-5.6,-4.0,0.068,0.058,-23.8,,0.016,0.011,55.2,,0.068,"
"
HBI-P2,218,446,2015,10.1039/C5TC00447K,Journal of Material Chemical C,CCCCCCCCCCCCC(CCCCCCCCCC)CN1C(=O)/C(=N\N=C2/C(=O)N(CC(CCCCCCCCCC)CCCCCCCCCCCC)c3cc(-c4ccc(-c5cccs5)s4)ccc32)c2ccccc21,49.8,1.76,3.75,22.8,BG/BC,30.0,1000.0,33.3,DDTS-modified SiO2,300.0,11.6,Au,n++-Si,Spin coating - annealing,200.0,Chloroform,3000.0,Nitrogen,ambipolar,-5.6,-4.0,0.1,0.058,-57.9,,0.0086,0.0066,55.4,,0.1,"
"
HBI-P2,219,447,2015,10.1039/C5TC00447K,Journal of Material Chemical C,CCCCCCCCCCCCC(CCCCCCCCCC)CN1C(=O)/C(=N\N=C2/C(=O)N(CC(CCCCCCCCCC)CCCCCCCCCCCC)c3cc(-c4ccc(-c5cccs5)s4)ccc32)c2ccccc21,49.8,1.76,3.75,22.8,BG/BC,30.0,1000.0,33.3,DDTS-modified SiO3,300.0,11.6,Au,n++-Si,Spin coating - annealing,200.0,Chloroform,3000.0,Nitrogen,ambipolar,-5.6,-4.0,0.11,0.08,-38.1,,0.023,0.016,52.0,,0.11,"
"
HBI-P1,218,448,2015,10.1039/C5TC00447K,Journal of Material Chemical C,CCCCCCCCCCC(CCCCCCCC)CN1C(=O)/C(=N\N=C2/C(=O)N(CC(CCCCCCCC)CCCCCCCCCC)c3cc(-c4ccc(-c5cccs5)s4)ccc32)c2ccccc21,40.0,2.23,3.75,19.4,BG/BC,30.0,1000.0,33.3,DDTS-modified SiO2,300.0,11.6,Au,n++-Si,Spin coating - annealing,150.0,Chloroform,3000.0,Nitrogen,ambipolar,-5.6,-4.0,0.1,0.056,-52.0,,0.011,0.009,50.9,,0.1,"
"
HBI-P2,219,449,2015,10.1039/C5TC00447K,Journal of Material Chemical C,CCCCCCCCCCCCC(CCCCCCCCCC)CN1C(=O)/C(=N\N=C2/C(=O)N(CC(CCCCCCCCCC)CCCCCCCCCCCC)c3cc(-c4ccc(-c5cccs5)s4)ccc32)c2ccccc21,49.8,1.76,3.75,22.8,BG/BC,30.0,1000.0,33.3,DDTS-modified SiO3,300.0,11.6,Au,n++-Si,Spin coating - annealing,250.0,Chloroform,3000.0,Nitrogen,ambipolar,-5.6,-4.0,0.085,0.06,-48.4,,0.035,0.027,46.9,,0.085,"
"
PBIID1-BT,220,450,2019,10.1039/C9TC02021G,Journal of Material Chemical C,CCCCCCCCCCCCC(CCCCCCCCCC)CN1C(=O)/C(=C2/C(=O)N(CC(CCCCCCCCCC)CCCCCCCCCCCC)c3c2ccc2c4c(ccc32)/C(=C2\C(=O)N(CC(CCCCCCCCCC)CCCCCCCCCCCC)c3cc(-c5ccc(-c6cccs6)s5)ccc32)C(=O)N4CC(CCCCCCCCCC)CCCCCCCCCCCC)c2ccccc21,38.4,2.8,3.84,24.26,BG/TC,100.0,1000.0,10.0,Cytop-treated SiO2,300.0,,Au,n-Si,Spin coating,,Chloroform,4000.0,Ambient,p,-5.57,-3.64,,,,,,,,,0.0,"
"
PBIID2-BT,221,451,2019,10.1039/C9TC02021G,Journal of Material Chemical C,CCCCCCCCCCCCC(CCCCCCCCCC)CN1C(=O)/C(=C2/C(=O)N(CCCCCCCCCCCC)c3c2ccc2c4c(ccc32)/C(=C2\C(=O)N(CC(CCCCCCCCCC)CCCCCCCCCCCC)c3cc(-c5ccc(-c6cccs6)s5)ccc32)C(=O)N4CCCCCCCCCCCC)c2ccccc21,33.1,3.2,3.64,25.31,BG/TC,100.0,1000.0,10.0,Cytop-treated SiO2,300.0,,Au,n-Si,Spin coating,,Chloroform,4000.0,Ambient,ambipolar,-5.62,-3.65,0.061,0.035,-38.0,100-1000,0.13,0.11,60.0,100-1000,0.13,"
"
PBAID1-BT,222,452,2019,10.1039/C9TC02021G,Journal of Material Chemical C,CCCCCCCCCCCCC(CCCCCCCCCC)CN1C(=O)/C(=C2/C(=O)N(CC(CCCCCCCCCC)CCCCCCCCCCCC)c3c2ccc2c4c(ccc32)/C(=C2\C(=O)N(CC(CCCCCCCCCC)CCCCCCCCCCCC)c3nc(-c5ccc(-c6cccs6)s5)ccc32)C(=O)N4CC(CCCCCCCCCC)CCCCCCCCCCCC)c2cccnc21,39.5,2.5,3.85,24.5,BG/TC,100.0,1000.0,10.0,Cytop-treated SiO2,300.0,,Au,n-Si,Spin coating,,Chloroform,4000.0,Ambient,p,-5.65,-3.69,0.0059,0.005,-11.0,100-1000,,,,,0.0059,"
"
PBAID2-BT,223,453,2019,10.1039/C9TC02021G,Journal of Material Chemical C,CCCCCCCCCCCCC(CCCCCCCCCC)CN1C(=O)/C(=C2/C(=O)N(CCCCCCCCCCCC)c3c2ccc2c4c(ccc32)/C(=C2\C(=O)N(CC(CCCCCCCCCC)CCCCCCCCCCCC)c3nc(-c5ccc(-c6cccs6)s5)ccc32)C(=O)N4CCCCCCCCCCCC)c2cccnc21,46.8,2.3,3.65,26.18,BG/TC,100.0,1000.0,10.0,Cytop-treated SiO2,300.0,,Au,n-Si,Spin coating,,Chloroform,4000.0,Ambient,ambipolar,-5.61,-3.68,1.33,0.81,-23.0,100-1000,0.31,0.29,66.0,100-1000,1.33,"
"
PBAID3-BT,224,454,2019,10.1039/C9TC02021G,Journal of Material Chemical C,CCCCCCCCCCCCN1C(=O)/C(=C2/C(=O)N(CCCC(CCCCCCCCCC)CCCCCCCCCC)c3ncccc32)c2ccc3c4c(ccc3c21)/C(=C1\C(=O)N(CCCC(CCCCCCCCCC)CCCCCCCCCC)c2nc(-c3ccc(-c5cccs5)s3)ccc21)C(=O)N4CCCCCCCCCCCC,42.3,2.7,3.6,28.18,BG/TC,100.0,1000.0,10.0,Cytop-treated SiO2,300.0,,Au,n-Si,Spin coating,,Chloroform,4000.0,Ambient,ambipolar,-5.64,-3.67,0.97,0.86,-28.0,100-1000,0.61,0.54,62.0,100-1000,0.97,"
"
PBAID3-2FBT,225,455,2019,10.1039/C9TC02021G,Journal of Material Chemical C,CCCCCCCCCCCCN1C(=O)/C(=C2/C(=O)N(CCCC(CCCCCCCCCC)CCCCCCCCCC)c3ncccc32)c2ccc3c4c(ccc3c21)/C(=C1\C(=O)N(CCCC(CCCCCCCCCC)CCCCCCCCCC)c2nc(-c3cc(F)c(-c5sccc5F)s3)ccc21)C(=O)N4CCCCCCCCCCCC,40.6,2.6,3.56,26.46,BG/TC,100.0,1000.0,10.0,Cytop-treated SiO2,300.0,,Au,n-Si,Spin coating,,Chloroform,4000.0,Ambient,ambipolar,-5.66,-3.7,0.93,0.76,-36.0,1000-10000,0.86,0.8,61.0,1000-10000,0.93,"
"
PBIID1-BT,220,456,2019,10.1039/C9TC02021G,Journal of Material Chemical C,CCCCCCCCCCCCC(CCCCCCCCCC)CN1C(=O)/C(=C2/C(=O)N(CC(CCCCCCCCCC)CCCCCCCCCCCC)c3c2ccc2c4c(ccc32)/C(=C2\C(=O)N(CC(CCCCCCCCCC)CCCCCCCCCCCC)c3cc(-c5ccc(-c6cccs6)s5)ccc32)C(=O)N4CC(CCCCCCCCCC)CCCCCCCCCCCC)c2ccccc21,38.4,2.8,3.84,24.26,BG/TC,100.0,1000.0,10.0,Cytop-treated SiO2,300.0,,Au,n-Si,Spin coating - annealing,200.0,Chloroform,4000.0,Ambient,p,-5.57,-3.64,0.01,0.0078,-4.0,100-1000,,,,,0.01,"
"
PBIID2-BT,221,457,2019,10.1039/C9TC02021G,Journal of Material Chemical C,CCCCCCCCCCCCC(CCCCCCCCCC)CN1C(=O)/C(=C2/C(=O)N(CCCCCCCCCCCC)c3c2ccc2c4c(ccc32)/C(=C2\C(=O)N(CC(CCCCCCCCCC)CCCCCCCCCCCC)c3cc(-c5ccc(-c6cccs6)s5)ccc32)C(=O)N4CCCCCCCCCCCC)c2ccccc21,33.1,3.2,3.64,25.31,BG/TC,100.0,1000.0,10.0,Cytop-treated SiO2,300.0,,Au,n-Si,Spin coating - annealing,200.0,Chloroform,4000.0,Ambient,ambipolar,-5.62,-3.65,0.37,0.32,-15.0,100-1000,0.071,0.055,73.0,100-1000,0.37,"
"
PBAID1-BT,222,458,2019,10.1039/C9TC02021G,Journal of Material Chemical C,CCCCCCCCCCCCC(CCCCCCCCCC)CN1C(=O)/C(=C2/C(=O)N(CC(CCCCCCCCCC)CCCCCCCCCCCC)c3c2ccc2c4c(ccc32)/C(=C2\C(=O)N(CC(CCCCCCCCCC)CCCCCCCCCCCC)c3nc(-c5ccc(-c6cccs6)s5)ccc32)C(=O)N4CC(CCCCCCCCCC)CCCCCCCCCCCC)c2cccnc21,39.5,2.5,3.85,24.5,BG/TC,100.0,1000.0,10.0,Cytop-treated SiO2,300.0,,Au,n-Si,Spin coating - annealing,200.0,Chloroform,4000.0,Ambient,p,-5.65,-3.69,0.018,0.014,-11.0,100,,,,,0.018,"
"
PBAID2-BT,223,459,2019,10.1039/C9TC02021G,Journal of Material Chemical C,CCCCCCCCCCCCC(CCCCCCCCCC)CN1C(=O)/C(=C2/C(=O)N(CCCCCCCCCCCC)c3c2ccc2c4c(ccc32)/C(=C2\C(=O)N(CC(CCCCCCCCCC)CCCCCCCCCCCC)c3nc(-c5ccc(-c6cccs6)s5)ccc32)C(=O)N4CCCCCCCCCCCC)c2cccnc21,46.8,2.3,3.65,26.18,BG/TC,100.0,1000.0,10.0,Cytop-treated SiO2,300.0,,Au,n-Si,Spin coating - annealing,200.0,Chloroform,4000.0,Ambient,ambipolar,-5.61,-3.68,1.05,0.84,-22.0,100-1000,0.39,0.3,61.0,100-1000,1.05,"
"
PBAID3-BT,224,460,2019,10.1039/C9TC02021G,Journal of Material Chemical C,CCCCCCCCCCCCN1C(=O)/C(=C2/C(=O)N(CCCC(CCCCCCCCCC)CCCCCCCCCC)c3ncccc32)c2ccc3c4c(ccc3c21)/C(=C1\C(=O)N(CCCC(CCCCCCCCCC)CCCCCCCCCC)c2nc(-c3ccc(-c5cccs5)s3)ccc21)C(=O)N4CCCCCCCCCCCC,42.3,2.7,3.6,28.18,BG/TC,100.0,1000.0,10.0,Cytop-treated SiO2,300.0,,Au,n-Si,Spin coating - annealing,200.0,Chloroform,4000.0,Ambient,ambipolar,-5.64,-3.67,1.19,1.01,-26.0,100-1000,0.88,0.72,61.0,100-1000,1.19,"
"
PBAID3-2FBT,225,461,2019,10.1039/C9TC02021G,Journal of Material Chemical C,CCCCCCCCCCCCN1C(=O)/C(=C2/C(=O)N(CCCC(CCCCCCCCCC)CCCCCCCCCC)c3ncccc32)c2ccc3c4c(ccc3c21)/C(=C1\C(=O)N(CCCC(CCCCCCCCCC)CCCCCCCCCC)c2nc(-c3cc(F)c(-c5sccc5F)s3)ccc21)C(=O)N4CCCCCCCCCCCC,40.6,2.6,3.56,26.46,BG/TC,100.0,1000.0,10.0,Cytop-treated SiO2,300.0,,Au,n-Si,Spin coating - annealing,200.0,Chloroform,4000.0,Ambient,ambipolar,-5.66,-3.7,1.54,1.31,-31.0,1000-10000,1.37,1.31,55.0,1000-10000,1.54,"
"
PBIID2-BT,221,462,2019,10.1039/C9TC02021G,Journal of Material Chemical C,CCCCCCCCCCCCC(CCCCCCCCCC)CN1C(=O)/C(=C2/C(=O)N(CCCCCCCCCCCC)c3c2ccc2c4c(ccc32)/C(=C2\C(=O)N(CC(CCCCCCCCCC)CCCCCCCCCCCC)c3cc(-c5ccc(-c6cccs6)s5)ccc32)C(=O)N4CCCCCCCCCCCC)c2ccccc21,33.1,3.2,3.64,25.31,BG/TC,100.0,1000.0,10.0,Cytop-treated SiO2,300.0,,Au,n-Si,Spin coating - annealing,260.0,Chloroform,4000.0,Ambient,p,-5.62,-3.65,0.29,0.27,-8.0,100-1000,0.083,0.08,61.0,100-1000,0.29,"
"
PBAID2-BT,223,463,2019,10.1039/C9TC02021G,Journal of Material Chemical C,CCCCCCCCCCCCC(CCCCCCCCCC)CN1C(=O)/C(=C2/C(=O)N(CCCCCCCCCCCC)c3c2ccc2c4c(ccc32)/C(=C2\C(=O)N(CC(CCCCCCCCCC)CCCCCCCCCCCC)c3nc(-c5ccc(-c6cccs6)s5)ccc32)C(=O)N4CCCCCCCCCCCC)c2cccnc21,46.8,2.3,3.65,26.18,BG/TC,100.0,1000.0,10.0,Cytop-treated SiO2,300.0,,Au,n-Si,Spin coating - annealing,260.0,Chloroform,4000.0,Ambient,ambipolar,-5.61,-3.68,0.7,0.56,-30.0,100-1000,0.94,0.75,74.0,100-1000,0.94,"
"
PBAID3-BT,224,464,2019,10.1039/C9TC02021G,Journal of Material Chemical C,CCCCCCCCCCCCN1C(=O)/C(=C2/C(=O)N(CCCC(CCCCCCCCCC)CCCCCCCCCC)c3ncccc32)c2ccc3c4c(ccc3c21)/C(=C1\C(=O)N(CCCC(CCCCCCCCCC)CCCCCCCCCC)c2nc(-c3ccc(-c5cccs5)s3)ccc21)C(=O)N4CCCCCCCCCCCC,42.3,2.7,3.6,28.18,BG/TC,100.0,1000.0,10.0,Cytop-treated SiO2,300.0,,Au,n-Si,Spin coating - annealing,260.0,Chloroform,4000.0,Ambient,ambipolar,-5.64,-3.67,1.66,1.39,-22.0,100-1000,0.61,0.5,68.0,100-1000,1.66,"
"
PBAID3-2FBT,225,465,2019,10.1039/C9TC02021G,Journal of Material Chemical C,CCCCCCCCCCCCN1C(=O)/C(=C2/C(=O)N(CCCC(CCCCCCCCCC)CCCCCCCCCC)c3ncccc32)c2ccc3c4c(ccc3c21)/C(=C1\C(=O)N(CCCC(CCCCCCCCCC)CCCCCCCCCC)c2nc(-c3cc(F)c(-c5sccc5F)s3)ccc21)C(=O)N4CCCCCCCCCCCC,40.6,2.6,3.56,26.46,BG/TC,100.0,1000.0,10.0,Cytop-treated SiO2,300.0,,Au,n-Si,Spin coating - annealing,260.0,Chloroform,4000.0,Ambient,ambipolar,-5.66,-3.7,1.68,1.48,-35.0,1000-10000,1.33,1.19,54.0,1000-10000,1.68,"
"
PBAID2-BT,223,466,2019,10.1039/C9TC02021G,Journal of Material Chemical C,CCCCCCCCCCCCC(CCCCCCCCCC)CN1C(=O)/C(=C2/C(=O)N(CCCCCCCCCCCC)c3c2ccc2c4c(ccc32)/C(=C2\C(=O)N(CC(CCCCCCCCCC)CCCCCCCCCCCC)c3nc(-c5ccc(-c6cccs6)s5)ccc32)C(=O)N4CCCCCCCCCCCC)c2cccnc21,46.8,2.3,3.65,26.18,BG/TC,100.0,1000.0,10.0,Cytop-treated SiO2,300.0,,Au,n-Si,Spin coating - annealing,290.0,Chloroform,4000.0,Ambient,ambipolar,-5.61,-3.68,0.67,0.49,-6.0,100-1000,0.045,0.037,64.0,100-1000,0.67,"
"
PDIO-BT,226,467,2018,10.1039/C7CC08603B,Chemical Communication,CCCCCCCCCCCCC(CCCCCCCCCC)CN1C(=O)/C(=C2/C(=O)N(CC(CCCCCCCCCC)CCCCCCCCCCCC)c3cc4c(cc32)c(=O)c2cc3c(cc24)c(=O)c2cc4c(cc23)N(CC(CCCCCCCCCC)CCCCCCCCCCCC)C(=O)/C4=C2/C(=O)N(CC(CCCCCCCCCC)CCCCCCCCCCCC)c3cc(-c4ccc(-c5cccs5)s4)ccc32)c2ccccc21,35.0,2.54,3.52,23.3,TG/BC,80.0,5600.0,70.0,PMMA,600.0,4.6,Au,Au,Spin coating - annealing,200.0,o-DCB,1000.0,Ambient,ambipolar,-5.47,-3.79,0.055,0.047,-38.0,100000,0.069,0.061,37.0,100000,0.069,"
"
PDIO-TVT,227,468,2018,10.1039/C7CC08603B,Chemical Communication,CCCCCCCCCCCCC(CCCCCCCCCC)CN1C(=O)/C(=C2/C(=O)N(CC(CCCCCCCCCC)CCCCCCCCCCCC)c3cc4c(cc32)c(=O)c2cc3c(cc24)c(=O)c2cc4c(cc23)N(CC(CCCCCCCCCC)CCCCCCCCCCCC)C(=O)/C4=C2/C(=O)N(CC(CCCCCCCCCC)CCCCCCCCCCCC)c3cc(-c4ccc(/C=C/c5cccs5)s4)ccc32)c2ccccc21,26.0,1.99,,24.2,TG/BC,80.0,5600.0,70.0,PMMA,600.0,4.6,Au,Au,Spin coating - annealing,250.0,o-DCB,1000.0,Ambient,ambipolar,-5.39,-3.77,0.1,0.087,-36.0,100000,0.14,0.11,39.0,100000,0.14,"
"
PDIO-BT,226,469,2018,10.1039/C7CC08603B,Chemical Communication,CCCCCCCCCCCCC(CCCCCCCCCC)CN1C(=O)/C(=C2/C(=O)N(CC(CCCCCCCCCC)CCCCCCCCCCCC)c3cc4c(cc32)c(=O)c2cc3c(cc24)c(=O)c2cc4c(cc23)N(CC(CCCCCCCCCC)CCCCCCCCCCCC)C(=O)/C4=C2/C(=O)N(CC(CCCCCCCCCC)CCCCCCCCCCCC)c3cc(-c4ccc(-c5cccs5)s4)ccc32)c2ccccc21,35.0,2.54,3.52,23.3,TG/BC,80.0,5600.0,70.0,PMMA,600.0,4.6,Au,Au,Spin coating - annealing,200.0,o-DCB,1000.0,Ambient,ambipolar,-5.47,-3.79,0.034,0.031,-35.0,100000,0.06,0.056,36.0,100000,0.06,"
"
PDIO-TVT,227,470,2018,10.1039/C7CC08603B,Chemical Communication,CCCCCCCCCCCCC(CCCCCCCCCC)CN1C(=O)/C(=C2/C(=O)N(CC(CCCCCCCCCC)CCCCCCCCCCCC)c3cc4c(cc32)c(=O)c2cc3c(cc24)c(=O)c2cc4c(cc23)N(CC(CCCCCCCCCC)CCCCCCCCCCCC)C(=O)/C4=C2/C(=O)N(CC(CCCCCCCCCC)CCCCCCCCCCCC)c3cc(-c4ccc(/C=C/c5cccs5)s4)ccc32)c2ccccc21,26.0,1.99,,24.2,TG/BC,80.0,5600.0,70.0,PMMA,600.0,4.6,Au,Au,Spin coating - annealing,250.0,o-DCB,1000.0,Ambient,ambipolar,-5.39,-3.77,0.046,0.042,-33.0,100000,0.096,0.083,38.0,100000,0.096,"
"
PIDOTT-T,228,471,2019,10.1039/C9TC03556G,Journal of Material Chemical C,CCCCCCCCCCCCCCCCCCC(CCCCCCCCCCCCCCCCCC)CCCN1C(=O)/C(=C2\C=C3C(=C/C(=C4\C(=O)N(CCCC(CCCCCCCCCCCCCCCCCC)CCCCCCCCCCCCCCCCCC)c5cc(-c6cccs6)ccc54)S3(=O)=O)S2(=O)=O)c2ccccc21,47.9,2.6,,,TG/BC,80.0,5600.0,70.0,PMMA,600.0,4.6,Au,Al,Spin coating - annealing,200.0,o-DCB,1000.0,Ambient,n,-6.0,-4.04,,,,,0.29,0.26,9.0,100000,0.29,"
"
PIDOTT-TT,229,472,2019,10.1039/C9TC03556G,Journal of Material Chemical C,CCCCCCCCCCCCCCCCCCC(CCCCCCCCCCCCCCCCCC)CCCN1C(=O)/C(=C2\C=C3C(=C/C(=C4\C(=O)N(CCCC(CCCCCCCCCCCCCCCCCC)CCCCCCCCCCCCCCCCCC)c5cc(-c6cc7sccc7s6)ccc54)S3(=O)=O)S2(=O)=O)c2ccccc21,28.6,2.26,,34.3,TG/BC,80.0,5600.0,70.0,PMMA,600.0,4.6,Au,Al,Spin coating - annealing,200.0,o-DCB,1000.0,Ambient,n,-5.95,-4.03,,,,,0.38,0.34,8.0,100000,0.38,"
"
PIDOTT-BT,230,473,2019,10.1039/C9TC03556G,Journal of Material Chemical C,CCCCCCCCCCCCCCCCCCC(CCCCCCCCCCCCCCCCCC)CCCN1C(=O)/C(=C2\C=C3C(=C/C(=C4\C(=O)N(CCCC(CCCCCCCCCCCCCCCCCC)CCCCCCCCCCCCCCCCCC)c5cc(-c6ccc(-c7cccs7)s6)ccc54)S3(=O)=O)S2(=O)=O)c2ccccc21,19.8,2.33,,32.6,TG/BC,80.0,5600.0,70.0,PMMA,600.0,4.6,Au,Al,Spin coating - annealing,200.0,o-DCB,1000.0,Ambient,n,-5.91,-4.05,,,,,0.45,0.41,5.0,100000,0.45,"
"
PIDOBT-TT,231,474,2019,10.1039/C9TC03556G,Journal of Material Chemical C,CCCCCCCCCCCCCCCCCCC(CCCCCCCCCCCCCCCCCC)CCCN1C(=O)/C(=C2\C=CC(=C3C=C/C(=C4\C(=O)N(CCCC(CCCCCCCCCCCCCCCCCC)CCCCCCCCCCCCCCCCCC)c5cc(-c6cc7sccc7s6)ccc54)S3(=O)=O)S2(=O)=O)c2ccccc21,37.8,2.35,,34.3,TG/BC,80.0,5600.0,70.0,PMMA,600.0,4.6,Au,Al,Spin coating - annealing,200.0,o-DCB,1000.0,Ambient,n,-5.92,-4.13,,,,,0.004,0.002,6.0,10000,0.004,"
"
PQuBTV,232,475,2017,10.1039/C6PY01729K,Polymer Chemistry,C=Cc1ccc2c(c1)/C(=c1/ccc(=c3cc/c(=C4\C(=O)N(CC(CCCCCCCCCC)CCCCCCCCCCCC)c5ccc(-c6ccccc6)cc54)s3)s1)C(=O)N2CC(CCCCCCCCCC)CCCCCCCCCCCC,5.5,2.45,3.51,,TG/BC,20.0,1000.0,50.0,PMMA,,6.0,Ni/Au,Al,Spin coating,,o-DCB,,Nitrogen,ambipolar,-5.08,-3.79,0.00038,0.000326,,,0.00035,0.000316,,,0.00038,"
"
PQuBTV,232,476,2017,10.1039/C6PY01729K,Polymer Chemistry,C=Cc1ccc2c(c1)/C(=c1/ccc(=c3cc/c(=C4\C(=O)N(CC(CCCCCCCCCC)CCCCCCCCCCCC)c5ccc(-c6ccccc6)cc54)s3)s1)C(=O)N2CC(CCCCCCCCCC)CCCCCCCCCCCC,5.5,2.45,3.51,,TG/BC,20.0,1000.0,50.0,PMMA,,6.0,Ni/Au,Al,Spin coating - annealing,200.0,o-DCB,,Nitrogen,ambipolar,-5.08,-3.79,0.52,0.25,-53.2,4000,0.53,0.32,47.3,7000,0.53,"
"
PITT,233,477,2019,10.1021/acs.macromol.9b00370,Macromolecules,CCCCCCCCCCCCC(CCCCCCCCCC)CCCN1C(=O)/C(=c2\cc3s/c(=C4/C(=O)N(CCCC(CCCCCCCCCC)CCCCCCCCCCCC)c5cc(-c6cc7sccc7s6)ccc54)cc3s2)c2ccccc21,13.6,3.5,3.4,27.6,BG/TC,150.0,1000.0,6.7,OTS-modified SiO2,,,Au,n-Si,Spin coating - annealing,200.0,Chlorobenzene,1500.0,Nitrogen,p,-5.19,-3.63,,0.077,-28.2,1000-10000,,,,,0.077,"
"
PIQTT,234,478,2019,10.1021/acs.macromol.9b00370,Macromolecules,CCCCCCCCCCCCC(CCCCCCCCCC)CCCN1C(=O)/C(=C2/C(=O)N(CCCC(CCCCCCCCCC)CCCCCCCCCCCC)c3cc(-c4cc5sccc5s4)ccc32)c2ccccc21,51.6,1.2,3.4,25.3,BG/TC,150.0,1000.0,6.7,OTS-modified SiO2,,,Au,n-Si,Spin coating - annealing,200.0,Chlorobenzene,1500.0,Nitrogen,p,-5.24,-3.36,,0.024,-26.7,10000,,,,,0.024,"
"
PITT,233,479,2019,10.1021/acs.macromol.9b00370,Macromolecules,CCCCCCCCCCCCC(CCCCCCCCCC)CCCN1C(=O)/C(=c2\cc3s/c(=C4/C(=O)N(CCCC(CCCCCCCCCC)CCCCCCCCCCCC)c5cc(-c6cc7sccc7s6)ccc54)cc3s2)c2ccccc21,13.6,3.5,3.4,27.6,BG/TC,150.0,1000.0,6.7,OTS-modified SiO2,,,Au,n-Si,Spin coating - annealing,300.0,Chlorobenzene,1500.0,Nitrogen,p,-5.19,-3.63,,0.2,-3.8,100000,,,,,0.2,"
"
PIQTT,234,480,2019,10.1021/acs.macromol.9b00370,Macromolecules,CCCCCCCCCCCCC(CCCCCCCCCC)CCCN1C(=O)/C(=C2/C(=O)N(CCCC(CCCCCCCCCC)CCCCCCCCCCCC)c3cc(-c4cc5sccc5s4)ccc32)c2ccccc21,51.6,1.2,3.4,25.3,BG/TC,150.0,1000.0,6.7,OTS-modified SiO2,,,Au,n-Si,Spin coating - annealing,300.0,Chlorobenzene,1500.0,Nitrogen,p,-5.24,-3.36,,0.13,-10.4,10000-100000,,,,,0.13,"
"
PQ-BT,235,481,2021,10.1021/acs.macromol.1c00124,Macromolecules,CCCCCCCCCCCCCCCCCCC(CCCCCCCCCCCCCCCCCC)CCCN1C(=O)/C(=c2\ccc(=C3C4=C(C(=O)N3CCC(C)CC)/C(=c3\cc/c(=C5\C(=O)N(CCCC(CCCCCCCCCCCCCCCCCC)CCCCCCCCCCCCCCCCCC)c6ccccc65)s3)N(CCC(C)CC)C4=O)s2)c2ccc(-c3ccc(-c4cccs4)s3)cc21,28.1,3.3,3.5,28.0,TG/BC,50.0,5600.0,112.0,CYTOP,900.0,4.6,Au,Al,Spin coating - annealing,250.0,o-DCB,2000.0,Ambient,ambipolar,-5.15,-3.79,0.24,0.17,-8.0,10000,0.16,0.14,10.0,10000,0.24,"
"
PQ-FBT,236,482,2021,10.1021/acs.macromol.1c00124,Macromolecules,CCCCCCCCCCCCCCCCCCC(CCCCCCCCCCCCCCCCCC)CCCN1C(=O)/C(=c2\ccc(=C3C4=C(C(=O)N3CCC(C)CC)/C(=c3\cc/c(=C5\C(=O)N(CCCC(CCCCCCCCCCCCCCCCCC)CCCCCCCCCCCCCCCCCC)c6ccccc65)s3)N(CCC(C)CC)C4=O)s2)c2ccc(-c3cc(F)c(-c4sccc4F)s3)cc21,26.8,3.9,3.5,28.0,TG/BC,50.0,5600.0,112.0,CYTOP,900.0,4.6,Au,Al,Spin coating - annealing,250.0,o-DCB,2000.0,Ambient,ambipolar,-5.24,-3.82,0.2,0.13,-10.0,10000,0.18,0.16,9.0,10000,0.2,"
"
PQ-MeOBT,237,483,2021,10.1021/acs.macromol.1c00124,Macromolecules,CCCCCCCCCCCCCCCCCCC(CCCCCCCCCCCCCCCCCC)CCCN1C(=O)/C(=c2\ccc(=C3C4=C(C(=O)N3CCC(C)CC)/C(=c3\cc/c(=C5\C(=O)N(CCCC(CCCCCCCCCCCCCCCCCC)CCCCCCCCCCCCCCCCCC)c6ccccc65)s3)N(CCC(C)CC)C4=O)s2)c2ccc(-c3cc(OC)c(-c4sccc4OC)s3)cc21,11.4,3.4,3.5,28.0,TG/BC,50.0,5600.0,112.0,CYTOP,900.0,4.6,Au,Al,Spin coating - annealing,250.0,o-DCB,2000.0,Ambient,ambipolar,-4.83,-3.73,0.18,0.15,-5.0,10000,0.14,0.1,10.0,10000,0.18,"
"
PFQ-BT,238,484,2021,10.1021/acs.macromol.1c00124,Macromolecules,CCCCCCCCCCCCCCCCCCC(CCCCCCCCCCCCCCCCCC)CCCN1C(=O)/C(=c2\cc/c(=C3\C4=C(C(=O)N3CCC(C)CC)C(=c3cc/c(=C5\C(=O)N(CCCC(CCCCCCCCCCCCCCCCCC)CCCCCCCCCCCCCCCCCC)c6c5ccc(-c5ccc(-c7cccs7)s5)c6F)s3)N(CCC(C)CC)C4=O)s2)c2cccc(F)c21,27.4,3.9,3.5,28.0,TG/BC,50.0,5600.0,112.0,CYTOP,900.0,4.6,Au,Al,Spin coating - annealing,250.0,o-DCB,2000.0,Ambient,ambipolar,-5.19,-3.9,0.24,0.16,-3.0,10000,0.14,0.13,8.0,10000,0.24,"
"
PFQ-FBT,239,485,2021,10.1021/acs.macromol.1c00124,Macromolecules,CCCCCCCCCCCCCCCCCCC(CCCCCCCCCCCCCCCCCC)CCCN1C(=O)/C(=c2\cc/c(=C3\C4=C(C(=O)N3CCC(C)CC)C(=c3cc/c(=C5\C(=O)N(CCCC(CCCCCCCCCCCCCCCCCC)CCCCCCCCCCCCCCCCCC)c6c5ccc(-c5cc(F)c(-c7sccc7F)s5)c6F)s3)N(CCC(C)CC)C4=O)s2)c2cccc(F)c21,25.9,4.0,3.5,28.0,TG/BC,50.0,5600.0,112.0,CYTOP,900.0,4.6,Au,Al,Spin coating - annealing,250.0,o-DCB,2000.0,Ambient,ambipolar,-5.29,-3.94,0.22,0.17,-10.0,10000,0.11,0.1,2.0,10000,0.22,"
"
PFQ-MeOBT,240,486,2021,10.1021/acs.macromol.1c00124,Macromolecules,CCCCCCCCCCCCCCCCCCC(CCCCCCCCCCCCCCCCCC)CCCN1C(=O)/C(=c2\cc/c(=C3\C4=C(C(=O)N3CCC(C)CC)C(=c3cc/c(=C5\C(=O)N(CCCC(CCCCCCCCCCCCCCCCCC)CCCCCCCCCCCCCCCCCC)c6c5ccc(-c5cc(OC)c(-c7sccc7OC)s5)c6F)s3)N(CCC(C)CC)C4=O)s2)c2cccc(F)c21,10.4,3.4,3.5,28.0,TG/BC,50.0,5600.0,112.0,CYTOP,900.0,4.6,Au,Al,Spin coating - annealing,250.0,o-DCB,2000.0,Ambient,ambipolar,-4.89,-3.82,0.17,0.12,-6.0,10000,0.13,0.09,3.0,10000,0.17,"
"
PMQBT-BT,241,487,2020,10.1039/D0TC02199G,Journal of Material Chemical C,CCCCCCCCCCCCCCC(CCCCCCCCCCCCCC)CCCN1C(=O)/C(=c2/sc(=c3s/c(=C4/C(=O)N(CCCC(CCCCCCCCCCCCCC)CCCCCCCCCCCCCC)c5cc(-c6ccc(-c7cccs7)s6)ccc54)c(OC)c3OC)c(OC)c2OC)c2ccccc21,13.9,2.07,3.7,27.73,TG/BC,20.0,4500.0,225.0,PMMA,900.0,,Au,Al,Spin coating - annealing,160.0,o-DCB,4000.0,Ambient,p,-5.31,-3.95,0.1,0.08,-6.0,1000,,,,,0.1,"
"
P2FMQBT-BT,242,488,2020,10.1039/D0TC02199G,Journal of Material Chemical C,CCCCCCCCCCCCCCC(CCCCCCCCCCCCCC)CCCN1C(=O)/C(=c2/sc(=c3s/c(=C4/C(=O)N(CCCC(CCCCCCCCCCCCCC)CCCCCCCCCCCCCC)c5c4ccc(-c4ccc(-c6cccs6)s4)c5F)c(OC)c3OC)c(OC)c2OC)c2cccc(F)c21,55.9,1.35,3.82,24.65,TG/BC,20.0,4500.0,225.0,PMMA,900.0,,Au,Al,Spin coating - annealing,200.0,o-DCB,4000.0,Ambient,p,-5.35,-3.96,0.91,0.8,-9.0,10000,,,,,0.91,"
"
PMQBT-DFBT,243,489,2020,10.1039/D0TC02199G,Journal of Material Chemical C,CCCCCCCCCCCCCCC(CCCCCCCCCCCCCC)CCCN1C(=O)/C(=c2/sc(=c3s/c(=C4/C(=O)N(CCCC(CCCCCCCCCCCCCC)CCCCCCCCCCCCCC)c5cc(-c6cc(F)c(-c7sccc7F)s6)ccc54)c(OC)c3OC)c(OC)c2OC)c2ccccc21,172.7,1.59,3.67,25.35,TG/BC,20.0,4500.0,225.0,PMMA,900.0,,Au,Al,Spin coating - annealing,240.0,o-DCB,4000.0,Ambient,p,-5.32,-3.92,1.35,1.2,-19.0,10000,,,,,1.35,"
"
P2FMQBT-DFBT,244,490,2020,10.1039/D0TC02199G,Journal of Material Chemical C,CCCCCCCCCCCCCCC(CCCCCCCCCCCCCC)CCCN1C(=O)/C(=c2/sc(=c3s/c(=C4/C(=O)N(CCCC(CCCCCCCCCCCCCC)CCCCCCCCCCCCCC)c5c4ccc(-c4cc(F)c(-c6sccc6F)s4)c5F)c(OC)c3OC)c(OC)c2OC)c2cccc(F)c21,100.8,1.98,3.59,25.35,TG/BC,20.0,4500.0,225.0,PMMA,900.0,,Au,Al,Spin coating - annealing,220.0,o-DCB,4000.0,Ambient,p,-5.43,-3.97,2.7,1.4,-20.0,10000,,,,,2.7,"
"
PDPPy-Se,401,491,2020,10.1002/adfm.202000489,Advanced Functional Materials,CCCCCCCCCCC(CCCCCCCC)CN1C(=O)C2=C(c3ccc(-c4ccc[se]4)cn3)N(CC(CCCCCCCC)CCCCCCCCCC)C(=O)C2=C1c1ccccn1,409.1,2.34,3.62,,TG/BC,,,,Cytop,1000.0,1.9,Cr/Au,Al,Spin coating - annealing,100.0,Chloroform,3000.0,Argon,ambipolar,-5.75,-4.03,0.17,0.092,,,0.69,0.4,,,0.69,"
"
PDPPy-Se,401,492,2020,10.1002/adfm.202000489,Advanced Functional Materials,CCCCCCCCCCC(CCCCCCCC)CN1C(=O)C2=C(c3ccc(-c4ccc[se]4)cn3)N(CC(CCCCCCCC)CCCCCCCCCC)C(=O)C2=C1c1ccccn1,409.1,2.34,3.62,,TG/BC,,,,Cytop,1000.0,1.9,Cr/Au,Al,Spin coating - annealing,150.0,Chloroform,3000.0,Argon,ambipolar,-5.75,-4.03,0.28,0.1,,,1.1,0.8,,,1.1,"
"
PDPPy-Se,401,493,2020,10.1002/adfm.202000489,Advanced Functional Materials,CCCCCCCCCCC(CCCCCCCC)CN1C(=O)C2=C(c3ccc(-c4ccc[se]4)cn3)N(CC(CCCCCCCC)CCCCCCCCCC)C(=O)C2=C1c1ccccn1,409.1,2.34,3.62,,TG/BC,,,,Cytop,1000.0,1.9,Cr/Au,Al,Spin coating - annealing,200.0,Chloroform,3000.0,Argon,ambipolar,-5.75,-4.03,0.58,0.27,,,0.56,0.33,,,0.56,"
"
PDPP[T]2-T,402,494,2015,10.1002/adfm.201404540,Advanced Functional Materials,CCCCCCCCC(CCCCCC)CN1C(=O)C2=C(c3ccc(-c4cccs4)s3)N(CC(CCCCCC)CCCCCCCC)C(=O)C2=C1c1cccs1,34.2,3.1,3.86,19.16,BG/BC,10.0,10000.0,1000.0,OTS-modified SiO2,230.0,15.0,Au,n+-Si,Spin coating,,Chloroform,5000.0,Nitrogen,p,-5.75,-3.69,0.114,0.094,,100,,,,,0.114,"
"
PDPP[T]2-TF2,403,495,2015,10.1002/adfm.201404540,Advanced Functional Materials,CCCCCCCCC(CCCCCC)CN1C(=O)C2=C(c3ccc(-c4scc(F)c4F)s3)N(CC(CCCCCC)CCCCCCCC)C(=O)C2=C1c1cccs1,40.8,4.0,3.65,19.83,BG/BC,10.0,10000.0,1000.0,OTS-modified SiO2,230.0,15.0,Au,n+-Si,Spin coating,,Chloroform,5000.0,Nitrogen,ambipolar,-5.91,-3.7,0.12,0.1,,100,0.07,0.06,,100,0.12,"
"
PDPP[Py]2-T,404,496,2015,10.1002/adfm.201404540,Advanced Functional Materials,CCCCCCCCCCCCC(CCCCCCCCCC)CN1C(=O)C2=C(c3ccc(-c4cccs4)cn3)N(CC(CCCCCCCCCC)CCCCCCCCCCCC)C(=O)C2=C1c1ccccn1,19.6,2.8,3.91,19.05,BG/BC,10.0,10000.0,1000.0,OTS-modified SiO2,230.0,15.0,Au,n+-Si,Spin coating,,Chloroform,5000.0,Nitrogen,n,-6.08,-3.78,,,,,0.033,0.03,,1000000,0.033,"
"
PDPP[Py]2-TF2,405,497,2015,10.1002/adfm.201404540,Advanced Functional Materials,CCCCCCCCCCCCC(CCCCCCCCCC)CN1C(=O)C2=C(c3ccc(-c4scc(F)c4F)cn3)N(CC(CCCCCCCCCC)CCCCCCCCCCCC)C(=O)C2=C1c1ccccn1,12.0,2.3,3.9,18.63,BG/BC,10.0,10000.0,1000.0,OTS-modified SiO2,230.0,15.0,Au,n+-Si,Spin coating,,Chloroform,5000.0,Nitrogen,n,-6.11,-3.81,,,,,0.13,0.11,,100000,0.13,"
"
PDPP[Ph]2-T,406,498,2015,10.1002/adfm.201404540,Advanced Functional Materials,CCCCCCCCC(CCCCCC)CN1C(=O)C2=C(c3ccc(-c4cccs4)cc3)N(CC(CCCCCC)CCCCCCCC)C(=O)C2=C1c1ccccc1,10.7,2.4,4.04,14.94,BG/BC,10.0,10000.0,1000.0,OTS-modified SiO2,230.0,15.0,Au,n+-Si,Spin coating,,Chloroform,5000.0,Nitrogen,p,-5.97,-3.53,0.0009,0.0006,,1000000,,,,,0.0009,"
"
PDPP[Ph]2-TF2,407,499,2015,10.1002/adfm.201404540,Advanced Functional Materials,CCCCCCCCC(CCCCCC)CN1C(=O)C2=C(c3ccc(-c4scc(F)c4F)cc3)N(CC(CCCCCC)CCCCCCCC)C(=O)C2=C1c1ccccc1,14.4,1.6,3.9,14.62,BG/BC,10.0,10000.0,1000.0,OTS-modified SiO2,230.0,15.0,Au,n+-Si,Spin coating,,Chloroform,5000.0,Nitrogen,ambipolar,-6.04,-3.57,9.4e-05,9e-05,,100000,0.00022,0.0002,,10000,0.00022,"
"
PDPP[T]2-T,402,500,2015,10.1002/adfm.201404540,Advanced Functional Materials,CCCCCCCCC(CCCCCC)CN1C(=O)C2=C(c3ccc(-c4cccs4)s3)N(CC(CCCCCC)CCCCCCCC)C(=O)C2=C1c1cccs1,34.2,3.1,3.86,19.16,BG/BC,10.0,10000.0,1000.0,OTS-modified SiO2,230.0,15.0,Au,n+-Si,Spin coating - annealing,250.0,Chloroform,5000.0,Nitrogen,p,-5.75,-3.69,0.6,0.53,,100,,,,,0.6,"
"
PDPP[T]2-TF2,403,501,2015,10.1002/adfm.201404540,Advanced Functional Materials,CCCCCCCCC(CCCCCC)CN1C(=O)C2=C(c3ccc(-c4scc(F)c4F)s3)N(CC(CCCCCC)CCCCCCCC)C(=O)C2=C1c1cccs1,40.8,4.0,3.65,19.83,BG/BC,10.0,10000.0,1000.0,OTS-modified SiO2,230.0,15.0,Au,n+-Si,Spin coating - annealing,200.0,Chloroform,5000.0,Nitrogen,ambipolar,-5.91,-3.7,0.25,0.22,,100,0.22,0.19,,100,0.25,"
"
PDPP[Py]2-T,404,502,2015,10.1002/adfm.201404540,Advanced Functional Materials,CCCCCCCCCCCCC(CCCCCCCCCC)CN1C(=O)C2=C(c3ccc(-c4cccs4)cn3)N(CC(CCCCCCCCCC)CCCCCCCCCCCC)C(=O)C2=C1c1ccccn1,19.6,2.8,3.91,19.05,BG/BC,10.0,10000.0,1000.0,OTS-modified SiO2,230.0,15.0,Au,n+-Si,Spin coating - annealing,250.0,Chloroform,5000.0,Nitrogen,n,-6.08,-3.78,,,,,0.63,0.55,,1000,0.63,"
"
PDPP[Py]2-TF2,405,503,2015,10.1002/adfm.201404540,Advanced Functional Materials,CCCCCCCCCCCCC(CCCCCCCCCC)CN1C(=O)C2=C(c3ccc(-c4scc(F)c4F)cn3)N(CC(CCCCCCCCCC)CCCCCCCCCCCC)C(=O)C2=C1c1ccccn1,12.0,2.3,3.9,18.63,BG/BC,10.0,10000.0,1000.0,OTS-modified SiO2,230.0,15.0,Au,n+-Si,Spin coating - annealing,250.0,Chloroform,5000.0,Nitrogen,n,-6.11,-3.81,,,,,0.15,0.13,,10000,0.15,"
"
PDPP[Ph]2-T,406,504,2015,10.1002/adfm.201404540,Advanced Functional Materials,CCCCCCCCC(CCCCCC)CN1C(=O)C2=C(c3ccc(-c4cccs4)cc3)N(CC(CCCCCC)CCCCCCCC)C(=O)C2=C1c1ccccc1,10.7,2.4,4.04,14.94,BG/BC,10.0,10000.0,1000.0,OTS-modified SiO2,230.0,15.0,Au,n+-Si,Spin coating - annealing,100.0,Chloroform,5000.0,Nitrogen,p,-5.97,-3.53,0.0008,0.0006,,1000000,,,,,0.0008,"
"
PDPP[Ph]2-TF2,407,505,2015,10.1002/adfm.201404540,Advanced Functional Materials,CCCCCCCCC(CCCCCC)CN1C(=O)C2=C(c3ccc(-c4scc(F)c4F)cc3)N(CC(CCCCCC)CCCCCCCC)C(=O)C2=C1c1ccccc1,14.4,1.6,3.9,14.62,BG/BC,10.0,10000.0,1000.0,OTS-modified SiO2,230.0,15.0,Au,n+-Si,Spin coating - annealing,100.0,Chloroform,5000.0,Nitrogen,ambipolar,-6.04,-3.57,0.00015,0.0001,,10000,0.00023,0.0002,,100000,0.00023,"
"
PPyDPP-T,408,506,2018,10.1002/adma.201704843,Advanced Materials,CCCCCCCCCCCCC(CCCCCCCCCC)CN1C(=O)C2=C(c3cccc(-c4cccs4)n3)N(CC(CCCCCCCCCC)CCCCCCCCCCCC)C(=O)C2=C1c1ccccn1,27.2,2.92,3.6,,TG/BC,90.0,4500.0,50.0,PMMA,900.0,3.3,Au,Al,Spin coating - annealing,150.0,o-DCB,1800.0,Ambient,ambipolar,-5.33,-3.62,0.0008,0.00065,-38.0,100,0.004,0.003,37.5,100,0.004,"
"
PPyDPP-2FT,409,507,2018,10.1002/adma.201704843,Advanced Materials,CCCCCCCCCCCCC(CCCCCCCCCC)CN1C(=O)C2=C(c3cccc(-c4scc(F)c4F)n3)N(CC(CCCCCCCCCC)CCCCCCCCCCCC)C(=O)C2=C1c1ccccn1,20.2,1.9,3.53,,TG/BC,90.0,4500.0,50.0,PMMA,900.0,3.3,Au,Al,Spin coating - annealing,150.0,o-DCB,1800.0,Ambient,ambipolar,-5.72,-3.94,0.0003,0.0001,-59.0,10,0.021,0.018,20.0,1000,0.021,"
"
PQDPP-T,410,508,2018,10.1002/adma.201704843,Advanced Materials,CCCCCCCCCCCCC(CCCCCCCCCC)CN1C(=O)C2=C(c3ccc4cc(-c5cccs5)ccc4n3)N(CC(CCCCCCCCCC)CCCCCCCCCCCC)C(=O)C2=C1c1ccc2ccccc2n1,119.9,1.84,3.49,,TG/BC,90.0,4500.0,50.0,PMMA,900.0,3.3,Au,Al,Spin coating - annealing,150.0,o-DCB,1800.0,Ambient,ambipolar,-5.42,-3.68,0.5,0.39,-35.5,1000,0.72,0.61,45.8,1000,0.72,"
"
PQDPP-2FT,411,509,2018,10.1002/adma.201704843,Advanced Materials,CCCCCCCCCCCCC(CCCCCCCCCC)CN1C(=O)C2=C(c3ccc4cc(-c5scc(F)c5F)ccc4n3)N(CC(CCCCCCCCCC)CCCCCCCCCCCC)C(=O)C2=C1c1ccc2ccccc2n1,67.4,2.01,3.45,,TG/BC,90.0,4500.0,50.0,PMMA,900.0,3.3,Au,Al,Spin coating - annealing,150.0,o-DCB,1800.0,Ambient,n,-5.64,-3.84,0.21,0.17,-47.7,1000,6.04,5.15,35.0,100000,6.04,"
"
PDBPyBTz,412,510,2019,10.1021/acs.chemmater.9b00208,Chemistry of Materials,CCCCCCCCCCCCC(CCCCCCCCCC)CN1C(=O)C2=C(c3ccc(-c4cnc(-c5nccs5)s4)cn3)N(CC(CCCCCCCCCC)CCCCCCCCCCCC)C(=O)C2=C1c1ccccn1,6.9,1.71,4.17,21.1,BG/BC,50.0,2000.0,40.0,OTS-modified SiO2,300.0,11.0,Cr/Au,p+-Si,Spin coating - annealing,150.0,Chloroform,1500.0,Nitrogen,n,-5.45,-3.84,,,,,0.019,0.017,20.1,1000-10000,0.019,"
"
PDBPyBTz,412,511,2019,10.1021/acs.chemmater.9b00208,Chemistry of Materials,CCCCCCCCCCCCC(CCCCCCCCCC)CN1C(=O)C2=C(c3ccc(-c4cnc(-c5nccs5)s4)cn3)N(CC(CCCCCCCCCC)CCCCCCCCCCCC)C(=O)C2=C1c1ccccn1,6.9,1.71,4.17,21.1,BG/BC,50.0,2000.0,40.0,OTS-modified SiO2,300.0,11.0,Cr/Au,p+-Si,Spin coating ,,Chloroform,1500.0,Nitrogen,n,-5.45,-3.84,,,,,0.013,0.01,23.1,10000-100000,0.013,"
"
PDBPyDT2FBT,413,512,2016,10.1021/acsami.5b12050,ACS Applied Materials & Interfaces,CCCCCCCCCCCCC(CCCCCCCCCC)CN1C(=O)C2=C(c3ccc(-c4ccc(-c5c(F)c(F)c(-c6cccs6)c6nsnc56)s4)cn3)N(CC(CCCCCCCCCC)CCCCCCCCCCCC)C(=O)C2=C1c1ccccn1,58.4,1.64,3.52,21.04,BG/BC,50.0,1400.0,28.0,OTS-modified SiO2,300.0,11.0,Au,n+-Si,Spin coating - annealing,100.0,chloroform/o-DCB,2000.0,Nitrogen,ambipolar,-5.66,-4.02,0.17,0.102,-26.7,10000,0.65,0.23,23.8,10000,0.65,"
"
PDBPyDT2FBT,413,513,2016,10.1021/acsami.5b12050,ACS Applied Materials & Interfaces,CCCCCCCCCCCCC(CCCCCCCCCC)CN1C(=O)C2=C(c3ccc(-c4ccc(-c5c(F)c(F)c(-c6cccs6)c6nsnc56)s4)cn3)N(CC(CCCCCCCCCC)CCCCCCCCCCCC)C(=O)C2=C1c1ccccn1,58.4,1.64,3.52,21.04,BG/BC,50.0,1400.0,28.0,OTS-modified SiO2,300.0,11.0,Au,n+-Si,Spin coating,,chloroform/o-DCB,2000.0,Nitrogen,ambipolar,-5.66,-4.02,0.11,0.038,-15.6,10000,0.13,0.046,21.1,100000,0.13,"
"
PDPP2Py2oT,414,514,2015,10.1039/c5py00538h,Polymer Chemistry,CCCCCCCCCCC(CCCCCCCC)CN1C(=O)C2=C(c3ccc(-c4cc(OC)c(-c5sccc5OC)s4)cn3)N(CC(CCCCCCCC)CCCCCCCCCC)C(=O)C2=C1c1ccccn1,9.9,6.63,,20.8,BG/BC,50.0,1400.0,28.0,OTS-modified SiO2,300.0,11.0,Au,n+-Si,Spin coating - annealing,100.0,Chloroform,,Nitrogen,p,-5.21,-3.8,0.0295,,,,,,,,0.0295,"
"
PDPP2PyBDT,415,515,2015,10.1039/c5py00538h,Polymer Chemistry,CCCCCCCCCCC(CCCCCCCC)CN1C(=O)C2=C(c3ccc(-c4cc5c(-c6ccc(CC(CC)CCCC)s6)c6sccc6c(-c6ccc(CC(CC)CCCC)s6)c5s4)cn3)N(CC(CCCCCCCC)CCCCCCCCCC)C(=O)C2=C1c1ccccn1,24.1,3.13,3.7,20.5,BG/BC,50.0,1400.0,28.0,OTS-modified SiO2,300.0,11.0,Au,n+-Si,Spin coating - annealing,160.0,Chloroform,,Nitrogen,ambipolar,-5.59,-3.84,0.026,,,,0.00267,,,,0.026,"
"
PDPP2PyT,416,516,2015,10.1039/c5py00538h,Polymer Chemistry,CCCCCCCCCCC(CCCCCCCC)CN1C(=O)C2=C(c3ccc(-c4cccs4)cn3)N(CC(CCCCCCCC)CCCCCCCCCC)C(=O)C2=C1c1ccccn1,24.5,2.75,,18.7,BG/BC,50.0,1400.0,28.0,OTS-modified SiO2,300.0,11.0,Au,n+-Si,Spin coating - annealing,100.0,Chloroform,,Nitrogen,ambipolar,-5.65,-3.89,0.00165,,,,0.0134,,,,0.0134,"
"
PDPP2PyBTD,417,517,2015,10.1039/c5py00538h,Polymer Chemistry,CCCCCCCCCCC(CCCCCCCC)CN1C(=O)C2=C(c3ccc(-c4cccc5nsnc45)cn3)N(CC(CCCCCCCC)CCCCCCCCCC)C(=O)C2=C1c1ccccn1,6.1,2.49,,19.7,BG/BC,50.0,1400.0,28.0,OTS-modified SiO2,300.0,11.0,Au,n+-Si,Spin coating - annealing,100.0,Chloroform,,Nitrogen,n,-5.77,-4.01,,,,,0.00462,,,,0.00462,"
"
PDPP2PyNDI,418,518,2015,10.1039/c5py00538h,Polymer Chemistry,CCCCCCCCCCC(CCCCCCCC)CN1C(=O)C2=C(c3ccc(-c4cc5c6c(ccc7c6c4C(=O)N(CCCCCCCC)C7=O)C(=O)N(CCCCCCCC)C5=O)cn3)N(CC(CCCCCCCC)CCCCCCCCCC)C(=O)C2=C1c1ccccn1,15.2,2.39,,19.2,BG/BC,50.0,1400.0,28.0,OTS-modified SiO2,300.0,11.0,Au,n+-Si,Spin coating - annealing,200.0,Chloroform,,Nitrogen,n,-6.07,-4.22,,,,,0.00124,,,,0.00124,"
"
